Repository: gutenbergbooks/60990

Project Gutenberg (https://www.gutenberg.org) public repository for eBook #60990 (https://www.gutenberg.org/ebooks/60990)

File: 60990-0.txt (part 1 of 12)

[Illustration:

_PLATE I_
_Frontispiece_

GEM-STONES]




                              GEM-STONES

                   AND THEIR DISTINCTIVE CHARACTERS


                                  BY

                          G. F. HERBERT SMITH
                              M.A., D.Sc.
                OF THE BRITISH MUSEUM (NATURAL HISTORY)


               WITH MANY DIAGRAMS AND THIRTY-TWO PLATES
                     OF WHICH THREE ARE IN COLOUR


                             THIRD EDITION


                          METHUEN & CO. LTD.
                         36 ESSEX STREET W.C.
                                LONDON


                _First Published_    _March 21st 1910_
                _Second Edition_     _June_     _1913_
                _Third Edition_           _1919_




                                PREFACE


In this edition the opportunity has been taken to correct a few
misprints and mistakes that have been discovered in the first, and to
alter slightly one or two paragraphs, but otherwise no change has been
made. G. F. H. S. WANDSWORTH COMMON, S.W.




                     PREFACE TO THE FIRST EDITION


It has been my endeavour to provide in this book a concise, yet
sufficiently complete, account of the physical characters of the
mineral species which find service in jewellery, and of the methods
available for determining their principal physical constants to enable
a reader, even if previously unacquainted with the subject, to have
at hand all the information requisite for the sure identification of
any cut stone which may be met with. For several reasons I have dealt
somewhat more fully with the branches of science closely connected with
the properties of crystallized matter than has been customary hitherto
in even the most comprehensive books on precious stones. Recent years
have witnessed many changes in the jewellery world. Gem-stones are no
longer entirely drawn from a few well-marked mineral species, which
are, on the whole, easily distinguishable from one another, and it
becomes increasingly difficult for even the most experienced eye to
recognize a cut stone with unerring certainty. So long as the only
confusion lay between precious stones and paste imitations an ordinary
file was the solitary piece of apparatus required by the jeweller, but
now recourse must be had to more discriminative tests, such as the
refractive index or the specific gravity, the determination of which
calls for a little knowledge and skill. Concurrently, a keener interest
is being taken in the scientific aspect of gem-stones by the public at
large, who are attracted to them mainly by æsthetic considerations.

While the treatment has been kept as simple as possible, technical
expressions, where necessary, have not been avoided, but their meanings
have been explained, and it is hoped that their use will not prove
stumbling-blocks to the novice. Unfamiliar words of this kind often
give a forbidding air to a new subject, but they are used merely to
avoid circumlocution, and not, like the incantations of a wizard, to
veil the difficulties in still deeper gloom. For actual practical work
the pages on the refractometer and its use and the method of heavy
liquids for the determination of specific gravities, and the tables of
physical constants at the end of the book, with occasional reference,
in case of doubt, to the descriptions of the several species alone
are required; other methods—such as the prismatic mode of measuring
refractive indices, or the hydrostatic way of finding specific
gravities—which find a place in the ordinary curriculum of a physics
course are described in their special application to gem-stones, but
they are not so suitable for workshop practice. Since the scope of the
book is confined mainly to the stones as they appear on the market,
little has been said about their geological occurrence; the case of
diamond, however, is of exceptional interest and has been more fully
treated. The weights stated for the historical diamonds are those
usually published, and are probably in many instances far from correct,
but they serve to give an idea of the sizes of the stones; the English
carat is the unit used, and the numbers must be increased by about 2½
per cent. if the weights be expressed in metric carats. The prices
quoted for the various species must only be regarded as approximate,
since they may change from year to year, or even day to day, according
to the state of trade and the whim of fashion.

The diagram on Plate II and most of the crystal drawings were made
by me. The remaining drawings are the work of Mr. H. H. Penton. He
likewise prepared the coloured drawings of cut stones which appear
on the three coloured plates, his models, with two exceptions, being
selected from the cut specimens in the Mineral Collection of the
British Museum by permission of the Trustees. Unfortunately, the
difficulties that still beset the reproduction of pictures in colour
have prevented full justice being done to the faithfulness of his
brush. I highly appreciate the interest he took in the work, and the
care and skill with which it was executed. My thanks are due to the
De Beers Consolidated Mines Co. Ltd., and to Sir Henry A. Miers,
F.R.S., Principal of the University of London, for the illustrations
of the Kimberley and Wesselton diamond mines, and of the methods and
apparatus employed in breaking up and concentrating the blue ground;
to Messrs. I. J. Asscher & Co. for the use of the photograph of the
Cullinan diamond; to Mr. J. H. Steward for the loan of the block of the
refractometer; and to Mr. H. W. Atkinson for the illustration of the
diamond-sorting machine. My colleague, Mr. W. Campbell Smith, B.A., has
most kindly read the proof-sheets, and has been of great assistance in
many ways. I hope that, thanks to his invaluable help, the errors in
the book which may have escaped notice will prove few in number and
unimportant in character. To Mr. Edward Hopkins I owe an especial debt
of gratitude for his cheerful readiness to assist me in any way in
his power. He read both the manuscript and the proof-sheets, and the
information with regard to the commercial and practical side of the
subject was very largely supplied by him. He also placed at my service
a large number of photographs, some of which—for instance, those
illustrating the cutting of stones—he had specially taken for me, and
he procured for me the jewellery designs shown on Plates IV and V.

If this book be found by those engaged in the jewellery trade helpful
in their everyday work, and if it wakens in readers generally an
appreciation of the variety of beautiful minerals suitable for gems,
and an interest in the wondrous qualities of crystallized substances, I
shall be more than satisfied.
                                                          G. F. H. S.
  WANDSWORTH COMMON, S.W.




                               CONTENTS


  CHAP.                                                             PAGE
        I. INTRODUCTION                                                1


                           PART I—SECTION A

                     THE CHARACTERS OF GEM-STONES

       II. CRYSTALLINE FORM                                            6

      III. REFLECTION, REFRACTION, AND DISPERSION                     14

       IV. MEASUREMENT OF REFRACTIVE INDICES                          21

        V. LUSTRE AND SHEEN                                           37

       VI. DOUBLE REFRACTION                                          40

      VII. ABSORPTION EFFECTS: COLOUR, DICHROISM,ETC.                 53

     VIII. SPECIFIC GRAVITY                                           63

       IX. HARDNESS AND CLEAVABILITY                                  78

        X. ELECTRICAL CHARACTERS                                      82


                           PART I—SECTION B

                     THE TECHNOLOGY OF GEM-STONES

       XI. UNIT OF WEIGHT                                             84

      XII. FASHIONING OF GEM-STONES                                   88

     XIII. NOMENCLATURE OF PRECIOUS STONES                           109

      XIV. MANUFACTURED STONES                                       113

       XV. IMITATION STONES                                          124


                           PART II—SECTION A

                            PRECIOUS STONES

      XVI. DIAMOND                                                   128

     XVII. OCCURRENCE OF DIAMOND                                     137

    XVIII. HISTORICAL DIAMONDS                                       157

      XIX. CORUNDUM (_Sapphire_, _Ruby_)                             172

       XX. BERYL (_Emerald_, _Aquamarine_, _Morganite_)              184


                           PART II—SECTION B

                         SEMI-PRECIOUS STONES

      XXI. TOPAZ                                                     197

     XXII. SPINEL (_Balas-Ruby_, _Rubicelle_)                        203

    XXIII. GARNET                                                    207

            (_a_) HESSONITE (_Grossular_, _Cinnamon-Stone_,
                  _Hyacinth_, _Jacinth_)                             211

            (_b_) PYROPE (‘_Cape-Ruby_’)                             212

            (_c_) RHODOLITE                                          214

            (_d_) ALMANDINE (_Carbuncle_)                            214

            (_e_) SPESSARTITE                                        216

            (_f_) ANDRADITE (_Demantoid_, _Topazolite_, ‘_Olivine_’) 216

            (_g_) UVAROVITE                                          218

     XXIV. TOURMALINE (_Rubellite_)                                  219

      XXV. PERIDOT                                                   225

     XXVI. ZIRCON (_Jargoon_, _Hyacinth_, _Jacinth_)                 228

    XXVII. CHRYSOBERYL (_Chrysolite_, _Cat’s-Eye_, _Cymophane_,
            _Alexandrite_)                                           233

   XXVIII. QUARTZ (_Rock-Crystal_, _Amethyst_, _Citrine_,
            _Cairngorm_, _Cat’s-Eye_, _Tiger’s-Eye_)                 238

     XXIX. CHALCEDONY, AGATE, ETC.                                   246

      XXX. OPAL (_White Opal_, _Black Opal_, _Fire-Opal_)            249

     XXXI. FELSPAR (_Moonstone_, _Sunstone_, _Labradorite_,
            _Amazon-Stone_)                                          254

    XXXII. TURQUOISE, ODONTOLITE, VARISCITE                          257

   XXXIII. JADE (NEPHRITE OR GREENSTONE, _Jadeite_)                  260

    XXXIV. SPODUMENE (_Kunzite_, _Hiddenite_), IOLITE, BENITOITE     265

     XXXV. EUCLASE, PHENAKITE, BERYLLONITE                           269

    XXXVI. ENSTATITE (‘_Green Garnet_’), DIOPSIDE, KYANITE,
             ANDALUSITE, IDOCRASE, EPIDOTE, SPHENE, AXINITE,
             PREHNITE, APATITE, DIOPTASE                             271

   XXXVII. CASSITERITE, ANATASE, PYRITES, HEMATITE                   281

  XXXVIII. OBSIDIAN, MOLDAVITE                                       283


                           PART II—SECTION C

                           ORNAMENTAL STONES

    XXXIX. FLUOR, LAPIS LAZULI, SODALITE, VIOLANE, RHODONITE,
             AZURITE, MALACHITE, THULITE, MARBLE, APOPHYLLITE,
             CHRYSOCOLLA, STEATITE OR SOAPSTONE, MEERSCHAUM,
             SERPENTINE                                              285


                           PART II—SECTION D

                           ORGANIC PRODUCTS

       XL. PEARL, CORAL, AMBER                                       291


                                TABLES

        I. CHEMICAL COMPOSITION OF GEM-STONES                        300

       II. COLOUR OF GEM-STONES                                      301

      III. REFRACTIVE INDICES OF GEM-STONES                          302

       IV. COLOUR-DISPERSION OF GEM-STONES                           303

        V. CHARACTER OF THE REFRACTION OF GEM-STONES                 303

       VI. DICHROISM OF GEM-STONES                                   304

      VII. SPECIFIC GRAVITIES OF GEM-STONES                          305

     VIII. DEGREES OF HARDNESS OF GEM-STONES                         305

       IX. DATA                                                      306


                INDEX                                                307




                            LIST OF PLATES


                                                                    PAGE
        I. GEM-STONES (in colour)                         _Frontispiece_

       II. REFRACTIVE INDEX DIAGRAM                                   36

      III. INTERFERENCE FIGURES                                       48

       IV. JEWELLERY DESIGNS                                          62

        V. JEWELLERY DESIGNS                                          88

       VI. APPLIANCES USED FOR POLISHING DIAMONDS                    102

      VII. POLISHING DIAMONDS                                        103

     VIII. SLITTING AND POLISHING COLOURED STONES                    104

       IX. FACETING MACHINE                                          105

        X. LAPIDARY’S WORKSHOP AND OFFICE IN ENGLAND                 106

       XI. LAPIDARY’S WORKSHOP IN RUSSIA                             107

      XII. FRENCH FAMILY CUTTING STONES                              108

     XIII. INDIAN LAPIDARY                                           109

      XIV. BLOWPIPE USED FOR THE MANUFACTURE OF RUBIES
             AND SAPPHIRES                                           118

       XV. KIMBERLEY MINE, 1871                                      140

      XVI. KIMBERLEY MINE, 1872                                      141

     XVII. KIMBERLEY MINE, 1874                                      142

    XVIII. KIMBERLEY MINE, 1881                                      143

      XIX. KIMBERLEY MINE AT THE PRESENT DAY                         144

       XX. WESSELTON (open) MINE                                     145

      XXI. LOADING THE BLUE GROUND ON THE FLOORS, AND PLOUGHING IT
             OVER                                                    146

     XXII. WASHING-MACHINES FOR CONCENTRATING THE BLUE GROUND        147

    XXIII. DIAMOND-SORTING MACHINES                                  148

     XXIV. KAFIRS PICKING OUT DIAMONDS                               149

      XXV. CULLINAN DIAMOND (natural size)                           168

     XXVI. LARGE AQUAMARINE CRYSTAL (one-sixth natural size),
             FOUND AT MARAMBAYA, MINAS GERAES, BRAZIL                196

    XXVII. GEM-STONES (in colour)                                    226

   XXVIII. OPAL MINES, WHITE CLIFFS, NEW SOUTH WALES                 252

     XXIX. GEM-STONES (in colour)                                    256

      XXX. NATIVES DRILLING PEARLS                                   294

     XXXI. METAL FIGURES OF BUDDHA INSERTED IN A PEARL-OYSTER        296

    XXXII. SECTIONS OF CULTURE PEARL                                 297




                              GEM-STONES




                               CHAPTER I

                             INTRODUCTION


Beauty, durability, and rarity: such are the three cardinal virtues
of a perfect gem-stone. Stones lacking any of them cannot aspire to
a high place in the ranks of precious stones, although it does not
necessarily follow that they are of no use for ornamental purposes. The
case of pearl, which, though not properly included among gem-stones,
being directly produced by living agency, yet holds an honoured place
in jewellery, constitutes to some extent an exception, since its
incontestable beauty atones for its comparative want of durability.

That a gem-stone should be a delight to the eye is a truism that need
not be laboured; for such is its whole _raison d’être_. The members
of the Mineral Kingdom that find service in jewellery may be divided
into three groups, according as they are transparent, translucent,
or opaque. Of these the first, which is by far the largest and the
most important, may itself be further sub-divided into two sections:
stones which are devoid of colour, and stones which are tinted. Among
the former, diamond reigns supreme, since it alone possesses that
marvellous ‘fire,’ oscillating with every movement from heavenly blue
to glowing red, which is so highly esteemed and so much besought.
Other stones, such as ‘fired’ zircon, white sapphire, white topaz, and
rock-crystal, may dazzle with brilliancy of light reflected from the
surface or emitted from the interior, but none of them, like diamond,
glow with mysterious gleams. No hint of colour, save perhaps a trace
of the blue of steel, can be tolerated in stones of this category;
above all is a touch of the jaundice hue of yellow abhorred. It taxes
all the skill of the lapidary to assure that the disposition of the
facets be such as to reveal the full splendour of the stone. A coloured
stone, on the other hand, depends for its attractiveness more upon its
intrinsic hue than upon the manner of its cutting. The tint must not be
too light or too dark in shade: a stone that has barely any colour has
little interest, and one which is too dark appears almost opaque and
black. The lapidary can to some extent remedy these defects by cutting
the former deep and the latter shallow. In certain curious stones—for
instance tourmaline—the transparency, and in others—such as ruby,
sapphire, and one of the recent additions to the gem world, kunzite—the
colour, varies considerably in different directions. The colours that
are most admired—the fiery red of ruby, the royal blue of sapphire,
the verdant green of emerald, and the golden yellow of topaz—are pure
tints, and the absorption spectra corresponding to them are on the
whole continuous and often restricted. They therefore retain the purity
of their colour even in artificial light, though certain sapphires
transmit a relatively larger amount of red, and consequently turn
purple at night. Of the small group of translucent stones which pass
light, but are not clear enough to be seen through, the most important
is opal. It and certain others of the group owe their merit to the
same optical effect as that characterizing soap-bubbles, tarnished
steel, and so forth, and not to any intrinsic coloration. Another
set of stones—moonstone and the star-stones—reflect light from the
interior more or less regularly, but not in such a way as to produce
a play of colour. The last group, which comprises opaque stones, has
a single representative among ordinary gem-stones, namely, turquoise.
In this case light is scattered and reflected from layers immediately
contiguous to the surface, and the colour is due to the resulting
absorption. The apparent darkness of a deep-coloured stone follows from
a different cause: the light passing into the stone is wholly absorbed
within it, and, since none is emitted, the stone appears black. The
claims of turquoise are maintained by the blue variety; there is little
demand for stones of a greenish tinge.

It is evidently desirable that any stones used in jewellery should be
able to resist the mechanical and chemical actions of everyday life. No
one is anxious to replace jewels every few years, and the most valuable
stones are expected to endure for all time. The mechanical abrasion
is caused by the minute grains of sand that are contained in ordinary
dust, and gem-stones should be at least as hard as they—a condition
fulfilled by all the principal species with the exception of opal,
turquoise, peridot, and demantoid. Since the beauty of the first named
does not depend on the brilliancy of its polish, scratches on the
surface are not of much importance; further, all four are only slightly
softer than sand. It may be noted that the softness of paste stones,
apart from any objections that may be felt to the use of imitations,
renders them unsuitable for jewellery purposes. The only stones that
are likely to be chemically affected in the course of wear are those
which are in the slightest degree porous. It is hazardous to immerse
turquoises in liquids, even in water, lest the bluish green colour be
oxidized to the despised yellowish hue. The risk of damage to opals,
moonstones, and star-stones by the penetration of dirt or grease into
the interior of the stones is less, but is not wholly negligible.
Similar remarks apply with even greater force to pearls. Their charm,
which is due to a peculiar surface-play of light, might be destroyed by
contamination with grease, ink, or similar matter; they are, moreover,
soft. For both reasons their use in rings is much to be deprecated.
Nothing can be more unsightly than the dingy appearance of a pearl ring
after a few years’ wear.

It cannot be gainsaid that mankind prefers the rare to the beautiful,
and what is within reach of all is lightly esteemed. It is for this
reason that garnet and moonstone lie under a cloud. Purchasers can
readily be found for a ‘Cape-ruby’ or an ‘olivine,’ but not for a
garnet; garnets are so common, is the usual remark. Nevertheless,
the stones mentioned are really garnets. If science succeeded in
manufacturing diamonds at the cost of shillings instead of the pounds
that are now asked for Nature’s products—not that such a prospect is at
all probable or even feasible—we might expect them to vanish entirely
from fashionable jewellery.

A careful study of the showcases of the most extensive jewellery
establishment brings to light the fact that, despite the apparent
profusion, the number of different species represented is restricted.
Diamond, ruby, emerald, sapphire, pearl, opal, turquoise, topaz,
amethyst are all that are ordinarily asked for. Yet, as later pages
will show, there are many others worthy of consideration; two among
them—peridot and tourmaline—are, indeed, slowly becoming known. For
the first five of the stones mentioned above, the demand is relatively
steady, and varies absolutely only with the purchasing power of the
world; but a lesser known stone may suddenly spring into prominence
owing to the caprice of fashion or the preference of some great lady
or leader of fashion. Not many years ago, for instance, violet was the
favourite colour for ladies’ dresses, and consequently amethysts were
much worn to match, but with the change of fashion they speedily sank
to their former obscurity. Another stone may perhaps figure at some
royal wedding; for a brief while it becomes the vogue, and afterwards
is seldom seen.

Except that diamond, ruby, emerald, and sapphire, and, we should add,
pearl, may indisputably be considered to occupy the first rank, it is
impossible to form the gem-stones in any strict order. Every generation
sees some change. The value of a stone is after all merely what it will
fetch in the open market, and its artistic merits may be a matter of
opinion. The familiar aphorism, _de gustibus non est disputandum_, is a
warning not to enlarge upon this point.




                           PART I—SECTION A

                     THE CHARACTERS OF GEM-STONES




                              CHAPTER II

                           CRYSTALLINE FORM


With the single exception of opal, the whole of the principal mineral
species used in jewellery are distinguished from glass and similar
substances by one fundamental difference: they are crystallized matter,
and the atoms composing them are regularly arranged throughout the
structure.

The words crystal and glass are employed in science in senses differing
considerably from those in popular use. The former of them is derived
from the Greek word κρύος, meaning ice, and was at one time used in
that sense. For instance, the old fourteenth-century reading of Psalm
cxlvii. 17, which appears in the authorized version as “He giveth his
ice like morsels,” ran “He sendis his kristall as morcels.” It was
also applied to the beautiful, lustrous quartz found among the eternal
snows of the Alps, since, on account of their limpidity, these stones
were supposed, as Pliny tells us, to consist of water congealed by the
extreme cold of those regions; such at the present day is the ordinary
meaning of the word. But, when early investigators discovered that a
salt solution on evaporation left behind groups of slender glistening
prisms, each very similar to the rest, they naturally—though, as we
now know, wrongly—regarded them as representing yet another form
of congealed water, and applied the same word to such substances.
Subsequent research has shown that these salts, as well as mineral
substances occurring with natural faces in nature, have in common the
fundamental property of regularity of arrangement of the constituent
atoms, and science therefore defines by the word crystal a substance in
which the structure is uniform throughout, and all the similar atoms
composing it are arranged with regard to the structure in a similar way.

The other word is yet more familiar; it denotes the transparent,
lustrous, hard, and brittle substance produced by the fusion of sand
with soda or potash or both which fills our windows and serves a
variety of useful purposes. Research has shown that glass, though
apparently so uniform in character, has in reality no regularity of
molecular arrangement. It is, in fact, a kind of mosaic of atoms,
huddled together anyhow, but so irregular is its irregularity that
it simulates perfect regularity. Science uses the word glass in this
widened meaning. Two substances may, as a matter of fact, have the
same chemical composition, and one be a crystal and the other a glass.
For example, quartz, if heated to a high temperature, may be fused and
converted into a glass. The difference in the two types of structure
may be illustrated by a comparison between a regiment of soldiers
drawn up on parade and an ordinary crowd of people.

The crystalline form is a visible sign of the molecular arrangement,
and is intimately associated with the directional physical properties,
such as the optical characters, cleavage, etc. A study of it is not
only of interest in itself, but also of great importance to the
lapidary who wishes to cut a stone to the best advantage, and it is,
moreover, of service in distinguishing stones when in the rough state.

[Illustration: FIG. 1.—Cubo-Octahedra.]

The development of natural faces on a crystal is far from being
haphazard, but is governed by the condition that the angles between
similar faces, whether on the same crystal or on different crystals,
are equal, however varying may be the shapes and the relative sizes
of the faces (Fig. 1), and by the tendency of the faces bounding
the crystal to fall into series with parallel edges, such series
being termed zones. Each species has a characteristic type of
crystallization, which may be referred to one of the following six
systems:—

1. _Cubic._—Crystals in this system can be referred to three edges,
which are mutually at right angles, and in which the directional
characters are identical in value. These principal edges are known
as axes. Some typical forms are the cube (Fig. 2), characteristic
of fluor; the octahedron (Fig. 3), characteristic of diamond and
spinel; the dodecahedron (Fig. 4), characteristic of garnet; and the
triakisoctahedron, or three-faced octahedron (Fig. 5).

[Illustration: FIG. 2.—Cube.]

[Illustration: FIG. 3.—Octahedron.]

[Illustration: FIG. 4.—Dodecahedron.]

All crystals belonging to this system are singly refractive.

2. _Tetragonal._—Such crystals can be referred to three axes, which are
mutually at right angles, but in only two of them are the directional
characters identical. A typical form is a four-sided prism, _mm_, of
square section, terminated by four triangular faces, _p_ (Fig. 6), the
usual shape of crystals of zircon and idocrase.

[Illustration: FIG. 5.—Triakisoctahedron, or Three-faced Octahedron.]

[Illustration: FIG. 6.—Tetragonal Crystal.]

Crystals belonging to this system are doubly refractive and uniaxial,
_i.e._ they have one direction of single refraction (cf. p. 45), which
is parallel to the unequal edge of the three mentioned above.

[Illustration: FIG. 7.—Two alternative sets of Axes in the Hexagonal
System.]

3. _Hexagonal._—Such crystals can be referred alternatively either
to a set of three axes, _X_, _Y_, _Z_ (Fig. 7), which lie in a plane
perpendicular to a fourth, _H_, and are mutually inclined at angles of
60°, or to a set of three, _a_, _b_, _c_, which are not at right angles
as in the cubic system, but in which the directional characters are
identical. The fourth axis in the first arrangement is equally inclined
to each in the second set of axes. Many important species crystallize
in this system—corundum (sapphire, ruby), beryl (emerald, aquamarine),
tourmaline, quartz, and phenakite. The crystals usually display a
six-sided prism, terminated by a single face, _c_, perpendicular to the
edge of the prism _m_ (Fig. 8), _e.g._ emerald, or by six or twelve
inclined faces, _p_ (Fig. 9), _e.g._ quartz, crystals of which are so
constant in form as to be the most familiar in the Mineral Kingdom.
Tourmaline crystals (Fig. 10) are peculiar because of the fact that
often one end is obviously to the eye flatter than the other.

[Illustration: FIGS. 8-10.—Hexagonal Crystals.]

Crystals belonging to this system are also doubly refractive and
uniaxial, the direction of single refraction being parallel to the
fourth axis mentioned above, and therefore also parallel to the prism
edge. Hence deeply coloured tourmaline, which strongly absorbs the
ordinary ray, must be cut with the table-facet parallel to the edge of
the prism.

[Illustration: FIG. 11.—Relation of the two directions of single
Refraction to the Axes in an Orthorhombic Crystal.]

4. _Orthorhombic._—Such crystals can be referred to three axes, which
are mutually at right angles, but in which each of the directional
characters are different. The crystals are usually prismatic in shape,
one of the axes being parallel to the prism edge. Topaz, peridot, and
chrysoberyl are the most important species crystallizing in this system.

Crystals belonging to this system are doubly refractive and biaxial,
_i.e._ they have two directions of single refraction (cf. p. 45). The
three axes _a_, _b_, _c_ (Fig. 11) are parallel respectively to the two
bisectrices of the directions of single refraction, and the direction
perpendicular to the plane containing those directions.

5. _Monoclinic._—Such crystals can be referred to three axes, one
of which is at right angles to the other two, which are, however,
themselves not at right angles. Spodumene (kunzite) and some moonstone
crystallize in this system.

Crystals belonging to this system are doubly refractive and biaxial,
but in this case the first axis alone is parallel to one of the
principal optical directions.

6. _Triclinic._—Such crystals have no edges at right angles, and the
optical characters are not immediately related to the crystalline form.
Some moonstone crystallizes in this system.

[Illustration: FIG. 12.—Twinned Octahedron.]

Crystals are often not single separate individuals. For instance,
diamond and spinel are found in flat triangular crystals with their
girdles cleft at the corners (Fig. 12). Each of such crystals is
really composed of portions of two similar octahedra, which are placed
together in such a way that each is a reflection of the other. Such
composite crystals are called twins or macles. Sometimes the twinning
is repeated, and the individuals may be so minute as to call for a
microscope for their perception.

A composite structure may also result from the conjunction of
numberless minute individuals without any definite orientation, as in
the case of chalcedony and agate. So by supposing the individuals to
become infinitesimally small, we pass to a glass-like substance.

It is often a peculiarity of crystals of a species to display a typical
combination of natural faces. Such a combination is known as the habit
of the species, and is often of service for the purpose of identifying
stones before they are cut. Thus, a habit of diamond and spinel is
an octahedron, often twinned, of garnet a dodecahedron, of emerald a
flat-ended hexagonal prism, and so on.

It is one of the most interesting and remarkable features connected
with crystallization that the composition and the physical
characters—for instance, the refractive indices and specific
gravity—may, without any serious disturbance of the molecular
arrangement, vary considerably owing to the more or less complete
replacement of one element by another closely allied to it. That is
the cause of the range of the physical characters which has been
observed in such species as tourmaline, peridot, spinel, etc. The
principal replacements in the case of the gem-stones are ferric oxide,
Fe_{2}O_{3}, by alumina, Al_{2}O_{3}, and ferrous oxide, FeO, by
magnesia, MgO.

A list of the principal gem-stones, arranged by their chemical
composition, is given in Table I at the end of the book.




                              CHAPTER III

                REFLECTION, REFRACTION, AND DISPERSION


It is obvious that, since a stone suitable for ornamental use must
appeal to the eye, its most important characters are those which depend
upon light; indeed, the whole art of the lapidary consists in shaping
it in such a way as to show these qualities to the best advantage. To
understand why certain forms are given to a cut stone, it is essential
for us to ascertain what becomes of the light which falls upon the
surface of the stone; further, we shall find that the action of a
stone upon light is of very great help in distinguishing the different
species of gem-stones. The phenomena displayed by light which impinges
upon the surface separating two media[1] are very similar in character,
whatever be the nature of the media.

Ordinary experience with a plane mirror tells us that, when light is
returned, or reflected, as it is usually termed, from a plane or flat
surface, there is no alteration in the size of objects viewed in this
way, but that the right and the left hands are interchanged: our right
hand becomes the left hand in our reflection in the mirror. We notice,
further, that our reflection is apparently just as far distant from the
mirror on the farther side as we are on this side. In Fig. 13 _MM´_
is a section of the mirror, and _O´_ is the image of the hand _O_ as
seen in the mirror. Light from _O_ reaches the eye _E_ by way of _m_,
but it appears to come from _O´_. Since _OO´_ is perpendicular to the
mirror, and _O_ and _O´_ lie at equal distances from it, it follows
from elementary geometry that the angle _i´_, which the reflected ray
makes with _mn_, the normal to the mirror, is equal to _i_, the angle
which the incident ray makes with the same direction.

[Illustration: FIG. 13.—Reflection at a Plane Mirror.]

Again, everyday experience tells us that the case is less simple when
light actually crosses the bounding surface and passes into the other
medium. Thus, if we look down into a bath filled with water, the
bottom of the bath appears to have been raised up, and a stick plunged
into the water seems to be bent just at the surface, except in the
particular case when it is perfectly upright. Since the stick itself
has not been bent, light evidently suffers some change in direction as
it passes into the water or emerges therefrom. The passage of light
from one medium to another was studied by Snell in the seventeenth
century, and he enunciated the following laws:—

1. The refracted ray lies in the plane containing the incident ray and
the normal to the plane surface separating the two media.

It will be noticed that the reflected ray obeys this law also.

2. The angle _r_, which the refracted ray makes with the normal, is
related to the angle _i_, which the incident ray makes with the same
direction, by the equation

                _n_ sin _i_ = _n´_ sin _r_,        (_a_)

where _n_ and _n´_ are constants for the two media which are known as
the indices of refraction, or the refractive indices.

This simple trigonometrical relation may be expressed in geometrical
language. Suppose we cut a plane section through the two media at right
angles to the bounding plane, which then appears as a straight line,
_SOS´_ (Fig. 14), and suppose that _IO_ represents the direction of
the incident ray; then Snell’s first law tells us that the refracted
ray _OR_ will also lie in this plane. Draw the normal _NON´_, and with
centre _O_ and any radius describe a circle intersecting the incident
and refracted rays in the points _a_ and _b_ respectively; let drop
perpendiculars _ac_ and _bd_ on to the normal _NON´_. Then we have
_n.ac = n´.bd_, whence we see that if _n_ be greater than _n´_, _ac_
is less than _bd_, and therefore when light passes from one medium
into another which is less optically dense, in its passage across the
boundary it is bent, or refracted, away from the normal.

[Illustration: FIG. 14.—Refraction across a Plane Surface.]

We see, then, that when light falls on the boundary of two different
media, some is reflected in the first and some is refracted into the
second medium. The relative amounts of light reflected and refracted
depend on the angle of incidence and the refractive indices of the
media. We shall return to this point when we come to consider the
lustre of stones.

We will proceed to consider the course of rays at different angles of
incidence when light passes out from a medium into one less dense—for
instance, from water into air. Corresponding to light with a small
angle of incidence such as _I_{1}O_ (Fig. 15), some of it is reflected
in the direction _OI´_{1}_ and the remainder is refracted out in the
direction _OR_{1}_. Similarly, for the ray _I_{2}O_ some is reflected
along _OI´_{2}_ and some refracted along _OR_{2}_. Since, in the case
we have taken, the angle of refraction is greater than the angle of
incidence, the refracted ray corresponding to some incident, ray
_I_{c}O_ will graze the bounding surface, and corresponding to a
ray beyond it, such as _I_{3}O_, which has a still greater angle of
incidence, there is no refracted ray, and all the light is wholly
or totally reflected within the dense medium. The critical angle
_I_{c}ON_, which is called the angle of total-reflection, is very
simply related to the refractive indices of the two media; for, since
_r_ is now a right angle, sin _r_ = 1, and equation (_a_) becomes

                         _n_ sin _i_ = _n´_        (_b_)

Hence, if the angle of total-reflection is measured and one of the
indices is known, the other can easily be calculated.

[Illustration: FIG. 15.—Total-Reflection.]

The phenomenon of total-reflection may be appreciated if we hold a
glass of water above our head, and view the light of a lamp on a table
reflected from the under surface of the water. This reflection is
incomparably more brilliant than that given by the upper surface.

The refractive index of air is taken as unity; strictly, it is that of
a vacuum, but the difference is too small to be appreciated even in
very delicate work. Every substance has different indices for light
of different colour, and it is customary to take as the standard the
yellow light of a sodium flame. This happens to be the colour to
which our eyes are most sensitive, and a flame of this kind is easily
prepared by volatilizing a little bicarbonate of soda in the flame of
a bunsen burner. A survey of Table III at the end of the book shows
clearly how valuable a measurement of the refractive index is for
determining the species to which a cut stone belongs. The values found
for different specimens of the species do in cases vary considerably
owing to the great latitude possible in the chemical constitution
due to the isomorphous replacement of one element by another. Some
variation in the index may even occur in different directions within
