Repository: gutenbergbooks/60990

Project Gutenberg (https://www.gutenberg.org) public repository for eBook #60990 (https://www.gutenberg.org/ebooks/60990)

File: 60990-0.txt (part 2 of 12)
the same stone; it results from the remarkable property of splitting up
a beam of light into two beams, which is possessed by many crystallized
substances. This forms the subject of a later chapter.

Upon the fact that the refractive index of a substance varies for
light of different colours depends such familiar phenomena as the
splendour of the rainbow and the ‘fire’ of the diamond. When white
light is refracted into a stone it no longer remains white, but is
split up into a spectrum. Except in certain anomalous substances the
refractive index increases progressively as the wave-length of the
light decreases, and consequently a normal spectrum is violet at one
end and passes through green and yellow to red at the other end. The
width of the spectrum, which may be measured by the difference between
the refractive indices for the extreme red and violet rays, also
varies, though on the whole it increases with the refractive index. It
is the dispersion, as this difference is termed, that determines the
‘fire’—a character of the utmost importance in colourless transparent
stones, which, but for it, would be lacking in interest. Diamond excels
all colourless stones in this respect, although it is closely followed
by zircon, the colour of which has been driven off by heating; it is,
however, surpassed by two coloured species: sphene, which is seldom
seen in jewellery, and demantoid, the green garnet from the Urals,
which often passes under the misnomer ‘olivine.’ The dispersion of the
more prominent species for the _B_ and _G_ lines of the solar spectrum
is given in Table IV at the end of the book.

We will now proceed to discuss methods that may be used for the
measurement of the refractive indices of cut stones.




                              CHAPTER IV

                   MEASUREMENT OF REFRACTIVE INDICES


The methods available for the measurement of refractive indices are of
two kinds, and make use of two different principles. The first, which
is based upon the very simple relation found in the last chapter to
subsist at total-reflection, can be used with ease and celerity, and is
best suited for discriminative purposes; but it is restricted in its
application. The second, which depends on the measurement of the angle
between two facets and the minimum deviation experienced by a ray of
light when traversing a prism formed by them, is more involved, entails
the use of more elaborate apparatus, and takes considerable time, but
it is less restricted in its application.


                  (1) THE METHOD OF TOTAL-REFLECTION

We see from equation _b_ (p. 18), connecting the angle of
total-reflection with the refractive indices of the adjacent media,
that, if the denser medium be constant, the indices of all less dense
media may be easily determined from a measurement of the corresponding
critical angle. In all refractometers the constant medium is a glass
with a high refractive index. Some instruments have rotatory parts, by
means of which this angle is actually measured. Such instruments give
very good results, but suffer from the disadvantages of being neither
portable nor convenient to handle, and of not giving a result without
some computation.

[Illustration: FIG. 16.—Refractometer (actual size).]

For use in the identification of cut stones, a refractometer with a
fixed scale, such as that (Fig. 16) devised by the author, is far
more convenient. In order to facilitate the observations, a totally
reflecting prism has been inserted between the two lenses of the
eyepiece. The eyepiece may be adjusted to suit the individual eyesight;
but for observers with exceptionally long sight an adapter is provided,
which permits the eyepiece being drawn out to the requisite extent.
The refractometer must be held in the manner illustrated in Fig.
17, so that the light from a window or other source of illumination
enters the instrument by the lenticular opening underneath. Good,
even illumination of the field may also very simply be secured by
reflecting light into the instrument from a sheet of white paper laid
on a table. On looking down the eyepiece we see a scale (Fig. 18), the
eyepiece being, if necessary, focused until the divisions of the scale
are clearly and distinctly seen. Suppose, for experiment, we smear a
little vaseline or similar fatty substance on the plane surface of the
dense glass, which just projects beyond the level of the brass plate
embracing it. The field of view is now no longer uniformly illuminated,
but is divided into two parts (Fig. 19): a dark portion above, which
terminates in a curved edge, apparently green in colour, and a bright
portion underneath, which is composed of totally reflected light. If
we tilt the instrument downwards so that light enters the instrument
from above through the vaseline we find that the portions of the field
are reversed, the dark portion being underneath and terminated by
a red edge. It is possible so to arrange the illumination that the
two portions are evenly lighted, and the common edge becomes almost
invisible. It is therefore essential for obtaining satisfactory results
that the plate and the dense glass be shielded from the light by the
disengaged hand. The shadow-edge is curved, and is, indeed, an arc of a
circle, because spherical surfaces are used in the optical arrangements
of the refractometer; by the substitution of cylindrical surfaces it
becomes straight, but sufficient advantage is not secured thereby to
compensate for the greatly increased complexity of the construction.
The shadow-edge is coloured, because the relative dispersion,
 _n{v}_ − _n{r}_
 ——————————————— (_n{v}_ and _n{r}_ being the refractive indices for
        _n_
the extreme violet and red rays respectively), of the vaseline differs
from that of the dense glass. The dispersion of the glass is very
high, and exceeds that of any stone for which it can be used. Certain
oils have, however, nearly the same relative dispersion, and the edges
corresponding to them are consequently almost colourless. A careful eye
will perceive that the coloured shadow-edge is in reality a spectrum,
of which the violet end lies in the dark portion of the field and the
red edge merges into the bright portion. The yellow colour of a sodium
flame, which, as has already been stated, is selected as the standard
for the measurement of refractive indices, lies between the green and
the red, and the part of the spectrum to be noted is at the bottom of
the green, and practically, therefore, at the bottom of the shadow,
because the yellow and red are almost lost in the brightness of the
lower portion of the field. If a sodium flame be used as the source of
illumination, the shadow-edge becomes a sharply defined line. The scale
is so graduated and arranged that the reading where this line crosses
the scale gives the corresponding refractive index, the reading, since
the line is curved, being taken in the middle of the field on the
right-hand side of the scale. The refractometer therefore gives at
once, without any intermediate calculation, a value of the refractive
index to the second place of decimals, and a skilled observer
may, by estimating the tenths of the intervals between successive
divisions, arrive at the third place; to facilitate this estimation
the semi-divisions beyond 1·650 have been inserted. The range extends
nearly to 1·800; for any substance with a higher refractive index the
field is dark as far as the limit at the bottom.

[Illustration: FIG. 17.—Method of Using the Refractometer.]

[Illustration: FIG. 18.—Scale of the Refractometer.]

[Illustration: FIG. 19.—Shadow-edge given by a singly refractive
Substance.]

A fat, or a liquid, wets the glass, _i.e._ comes into intimate contact
with it, but if a solid substance be tested in the same way, a film of
air would intervene and entirely prevent an observation. To displace
it, a drop of some liquid which is more highly refractive than the
substance under test must first be applied to the plane surface
of the dense glass. The most convenient liquid for the purpose is
methylene iodide, CH_{2}I_{2}, which, when pure, has at ordinary room
temperatures a refractive index of 1·742. It is almost colourless when
fresh, but turns reddish brown on exposure to light. If desired, it
may be cleared in the manner described below (p. 66), but the film
of liquid actually used is so thin that this precaution is scarcely
necessary. If we test a piece of ordinary glass—one of the slips used
by microscopists for covering thin sections is very convenient for
the purpose—first applying a drop of methylene iodide to the plane
surface of the dense glass of the refractometer (Fig. 20), we notice a
coloured shadow-edge corresponding to the glass-slip at about 1·530 and
another, almost colourless, at 1·742, which corresponds to the liquid.
If the solid substance which is tested is more highly refractive than
methylene iodide, only the latter of the shadow-edges is visible, and
we must utilize some more refractive liquid. We can, however, raise
the refractive index of methylene iodide by dissolving sulphur[2] in
it; the refractive index of the saturated liquid lies well beyond
1·800 and the shadow-edge corresponding to it, therefore, does not
come within the range of the refractometer. The pure and the saturated
liquids can be procured with the instrument, the bottles containing
them being japanned on the outside to exclude light and fitted with
dipping-stoppers, by means of which a drop of the liquid required is
easily transferred to the surface of the glass of the instrument.
So long as the liquid is more highly refractive than the stone, or
whatever may be the substance under examination, its precise refractive
index is of no consequence. The facet used in the test must be flat,
and must be pressed firmly on the instrument, so that it is truly
parallel to the plane surface of the dense glass; for good results,
moreover, it must be bright.

[Illustration: FIG. 20.—Faceted Stone in Position on the Refractometer.]

[Illustration: FIG. 21.—Shadow-edges given by a doubly refractive
substance.]

We have so far assumed that the substance which we are testing is
simple and gives a single shadow-edge; but, as may be seen from Table
V, many of the gem-stones are doubly refractive, and such will,
in general, show in the field of the refractometer two distinct
shadow-edges more or less widely separated. Suppose, for example, we
study the effect produced by a peridot, which displays the phenomenon
to a marked degree. If we revolve the stone so that the facet under
observation remains parallel to the plane surface of the dense glass
of the refractometer and in contact with it, we notice that both the
shadow-edges in general move up or down the scale. In particular cases,
depending upon the relation of the position of the facet selected to
the crystalline symmetry, one or both of them may remain fixed, or
one may even move across the other. But whatever facet of the stone
be used for the test, and however variable be the movements of the
shadow-edges, the highest and lowest readings obtainable remain the
same; they are the principal indices of refraction, such as are stated
in Table III at the end of the book, and their difference measures
the maximum amount of double refraction possessed by the stone. The
procedure is therefore simplicity itself; we have merely to revolve
the stone on the instrument, usually through not more than a right
angle, and note the greatest and least readings. It will be noticed
that the shadow-edges cross the scale symmetrically in the critical and
skewwise in intermediate positions. Fig. 21 represents the effect when
the facet is such as to give simultaneously the two readings required.
The shadow-edges _a_ and _b_, which are coloured in white light,
correspond to the least and greatest respectively of the principal
refractive indices, while the third shadow-edge, which is very faint,
corresponds to the liquid used—methylene iodide. It is possible, as we
shall see in a later chapter, to learn from the motion, if any, of the
shadow-edges something as to the character of the double refraction.
Since, however, each shadow-edge is spectral in white light, they will
not be distinctly separate unless the double refraction exceeds the
relative dispersion. Topaz, for instance, appears in white light to
yield only a single shadow-edge, and may thus easily be distinguished
from tourmaline, in which the double refraction is large enough for
the separation of the two shadow-edges to be clearly discerned. In
sodium light, however, no difficulty is experienced in distinguishing
both the shadow-edges given by substances with small amount of double
refraction, such as chrysoberyl, quartz, and topaz, and a skilled
observer may detect the separation in the extreme instances of apatite,
idocrase, and beryl. The shadow-edge corresponding to the greater
refractive index is always less distinct, because it lies in the bright
portion of the field. If the stone or its facet be small, it must
be moved on the plane surface of the dense glass until the greatest
possible distinctness is imparted to the edge or edges. If it be moved
towards the observer from the further end, a misty shadow appears to
move down the scale until the correct position is reached, when the
edges spring into view.

Any facet of a stone may be utilized so long as it is flat, but the
table-facet is the most convenient, because it is usually the largest,
and it is available even when the stone is mounted. That the stone need
not be removed from its setting is one of the great advantages of this
method. The smaller the stone the more difficult it is to manipulate;
caution especially must be exercised that it be not tilted, not only
because the shadow-edge would be shifted from its true position and an
erroneous value of the refractive index obtained, but also because a
corner or edge of the stone would inevitably scratch the glass of the
instrument, which is far softer than the hard gem-stones. Methylene
iodide will in time attack and stain the glass, and must therefore be
wiped off the instrument immediately after use.


                  (2) THE METHOD OF MINIMUM DEVIATION

If the stone be too highly refractive for a measurement of its
refractive index to be possible with the refractometer just described,
and it is desired to determine this constant, recourse must be had
to the prismatic method, for which purpose an instrument known as
a goniometer[3] is required. Two angles must be measured; one the
interior angle included between a suitable pair of facets, and the
other the minimum amount of the deviation produced by the pair upon a
beam of light traversing them.

[Illustration: FIG. 22.—Path at Minimum Deviation of a Ray traversing a
Prism formed of two Facets of a Cut Stone.]

Fig. 22 represents a section of a step-cut stone perpendicular to a
series of facets with parallel edges; _t_ is the table, and _a, b, c_,
are facets on the culet side. The path of light traversing the prism
formed by the pair of facets, _t_ and _b_, is indicated. Suppose that
_A_ is the interior angle of the prism, _i_ the angle of incidence of
light at the first facet and _i´_ the angle of emergence at the second
facet, and _r_ and _r´_ the angles inside the stone at the two facets
respectively. Then at the first facet light has been bent through an
angle _i - r_, and again at the second facet through an angle _i´ -
r´_; the angle of deviation, _D_, is therefore given by

                       _D = i + i´ - (r + r´)_.

We have further that

                             _r + r´ = A_,

whence it follows that

                           _A + D = i + i´._

If the stone be mounted on the goniometer and adjusted so that the
edge of the prism is parallel to the axis of rotation of the instrument
and if light from the collimator fall upon the table-facet and the
telescope be turned to the proper position to receive the emergent
beam, a spectral image of the object-slit, or in the case of a doubly
refractive stone in general, two spectral images, will be seen in
white light; in the light of a sodium flame the images will be sharp
and distinct. Suppose that we rotate the stone in the direction of
diminishing deviation and simultaneously the telescope so as to retain
an image in the field of view, we find that the image moves up to and
then away from a certain position, at which, therefore, the deviation
is a minimum. The image moves in the same direction from this position
whichever way the stone be rotated. The question then arises what are
the angles of incidence and refraction under these special conditions.
It is clear that a path of light is reversible; that is to say, if a
beam of light traverses the prism from the facet _t_ to the facet _b_
it can take precisely the same path from the facet _b_ to the facet
_t_. Hence we should be led to expect that, since experiment teaches us
that there is only one position of minimum deviation corresponding to
the same pair of facets, the angles at the two facets must be equal,
_i.e._ _i = i´_, and _r = r´_. It is, indeed, not difficult to prove by
either geometrical or analytical methods that such is the case.

                                     _A_           _A_ + _D_
Therefore at minimum deviation _r_ = ——— and _i_ = —————————, and,
                                      2                2
since sin _i_ = _n_ sin _r_, where _n_ is the refractive index of
the stone, we have the simple relation—
                              _A_ + _D_
                          sin —————————
                                  2
                    _n_ = —————————————
                                 _A_
                             sin ———
                                  2

This relation is strictly true only when the direction of minimum
deviation is one of crystalline symmetry in the stone, and holds
therefore in general for all singly refractive stones, and for the
ordinary ray of a uniaxial stone; but the values thus obtained even in
the case of biaxial stones are approximate enough for discriminative
purposes. If then the stone be singly refractive, the result is the
index required; if it be uniaxial, one value is the ordinary index
and the other image gives a value lying between the ordinary and the
extraordinary indices; if it be biaxial, the values given by the two
images may lie anywhere between the greatest and the least refractive
indices. The angle _A_ must not be too large; otherwise the light will
not emerge at the second facet, but will be totally reflected inside
the stone: on the other hand, it must not be too small, because any
error in its determination would then seriously affect the accuracy of
the value derived for the refractive index. Although the monochromatic
light of a sodium flame is essential for precise work, a sufficiently
approximate value for discriminative purposes is obtained by noting the
position of the yellow portion of the spectral image given in white
light.

In the case of a stone such as that depicted in Fig. 22 images are
given by other pairs of facets, for instance _ta_ and _tc_, unless the
angle included by the former is too large. There might therefore be
some doubt, to which pair some particular image corresponded; but no
confusion can arise if the following procedure be adopted.

[Illustration: FIG. 23.—Course of Observations in the Method of Minimum
Deviation.]

The table, or some easily recognizable facet, is selected as the facet
at which light enters the stone. The telescope is first placed in the
position in which it is directly opposite the collimator (_T_{0}_ in
Fig. 23), and clamped. The scale is turned until it reads exactly
zero, 0° or 360°, and clamped. The telescope is released and revolved
in the direction of increasing readings of the scale to the position
of minimum deviation, _T_. The reading of the scale gives at once the
angle of minimum deviation, _D_. The holder carrying the stone is now
clamped to the scale, and the telescope is turned to the position,
_T_{1}_,in which the image given by reflection from the table facet is
in the centre of the field of view; the reading of the scale is taken.
The telescope is clamped, and the scale is released and rotated until
it reads the angle already found for _D_. If no mistake has been made,
the reflected image from the second facet is now in the field of view.
It will probably not be quite central, as theoretically it should be,
because the stone may not have been originally quite in the position
of minimum deviation, a comparatively large rotation of the stone
producing no apparent change in the position of the refracted image at
minimum deviation, and further, because, as has already been stated,
the method is not strictly true for biaxial stones. The difference in
readings, however, should not exceed 2°. The reading, _S_, of the scale
is now taken, and it together with 180° subtracted from the reading for
the first facet, and the value of _A_, the interior angle between the
two facets, obtained.

Let us take an example.

         Reading _T_ (= _D_) 40° 41´  Reading T_{1}  261° 35´
                                          less 180°  180   0
                                                     ———————
                                                      81  35
                                      Reading _S_     41  30
                                                     ———————
                       ½_D_  20  20½          _A_     40   5
                       ½_A_  20   2½         ½_A_     20   2½
                             ———————
                ½(_A_ + _D_) 40  23

                      Log sin 40° 23´   9.81151
                      Log sin 20   2½   9.53492
                                        ———————
                        Log _n_         0.27659

                             _n_ = 1.8906.

The readings _S_ and _T_ are very nearly the same, and therefore we may
be sure that no mistake has been made in the selection of the facets.

In place of logarithm-tables we may make use of the diagram on Plate
II. The radial lines correspond to the angles of minimum deviation and
the skew lines to the prism angles, and the distance along the radial
lines gives the refractive index. We run our eye along the line for the
observed angle of minimum deviation and note where it meets the curve
for the observed prism angle; the refractive index corresponding to the
point of intersection is at once read off.

This method has several obvious disadvantages: it requires the use
of an expensive and elaborate instrument, an observation takes
considerable time, and the values of the principal refractive indices
cannot in general be immediately determined.

Table III at the end of the book gives the refractive indices of the
gem-stones.

[Illustration: _PLATE II_

REFRACTIVE INDEX DIAGRAM]




                               CHAPTER V

                           LUSTRE AND SHEEN


It has been already stated that whenever light in one medium falls
upon the surface separating it from another medium some of the light
is reflected within the first, while the remainder passes out into
the second medium, except when the first is of lower refractivity
than the second and light falls at an angle greater than that of
total-reflection. Similarly, when light impinges upon a cut stone
some of it is reflected and the remainder passes into the stone. What
is the relative amount of reflected light depends upon the nature of
the stone—its refractivity and hardness—and determines its lustre;
the greater the amount the more lustrous will the stone appear. There
are different kinds of lustre, and the intensity of each depends on
the polish of the surface. From a dull, _i.e._ an uneven, surface the
reflected light is scattered, and there are no brilliant reflections.
All gem-stones take a good polish, and have therefore, so long as the
surface retains its polish, considerable brilliancy; turquoise, on
account of its softness, is always comparatively dull.

The different kinds of lustre are—

  (1) Adamantine, characteristic of diamond.
  (2) Vitreous, as seen on the surface of fractured glass.
  (3) Resinous, as shown by resins.

Zircon and demantoid, the green garnet called by jewellers “olivine,”
alone among gem-stones have a lustre approaching that of diamond. The
remainder all have a vitreous lustre, though varying in degree, the
harder and the more refractive species being on the whole the more
lustrous.

Some stones—for instance, a cinnamon garnet—appear to have a certain
greasiness in the lustre, which is caused by stray reflections from
inclusions or other breaks in the homogeneity of the interior. A pearly
lustre, which arises from cleavage cracks and is typically displayed
by the cleavage face of topaz, would be seen in a cut stone only when
flawed.

Certain corundums when viewed in the direction of the
crystallographical axis display six narrow lines of light radiating at
angles of 60° from a centre in a manner suggestive of the conventional
representations of stars. Such stones are consequently known as
asterias, or more usually star-stones—star-rubies or star-sapphires, as
the case may be, and the phenomenon is called asterism. These stones
have not a homogeneous structure, but contain tube-like cavities
regularly arranged at angles of 60° in planes at right angles to the
crystallographical axis. The effect is best produced when the stones
are cut _en cabochon_ perpendicular to that axis.

Chatoyancy is a somewhat similar phenomenon, but in this case the
fibres or cavities are parallel to a single direction, and a single
broadish band is displayed at right angles to it. Cat’s-eyes, as these
stones are termed, are cut _en cabochon_ parallel to the fibres. The
true cat’s-eye (Plate XXIX, Fig. 1) is a variety of chrysoberyl, but
the term is also often applied to quartz showing a similar appearance.
The latter is really a fibrous mineral, such as asbestos, which has
become converted into silica. The beautiful tiger’s-eye from South
Africa is a silicified crocidolite, the original blue colour of which
has been altered by oxidation to golden brown. Recently tourmalines
have been discovered which are sufficiently fibrous in structure to
display an effective chatoyancy.

The milky sheen of moonstone (Plate XXIX, Fig. 4) owes its effect to
reflections from twin lamellæ. The wonderful iridescence which is
the glory of opal, and is therefore termed opalescence, arises from
a structure which is peculiar to that species. Opal is a solidified
jelly; on cooling it has become riddled with extremely thin cracks,
which were subsequently filled with similar material of slightly
different refractivity, and thus it consists of a series of films. At
the surface of each film interference of light takes place just as
at the surface of a soap-bubble, and the more evenly the films are
spaced apart the more uniform is the colour displayed, the actual tint
depending upon the thickness of the films traversed by the light giving
rise to the phenomenon.




                              CHAPTER VI

                           DOUBLE REFRACTION


The optical phenomenon presented by many gem-stones is complicated
by their property of splitting up a beam of light into two with, in
general, differing characters. In this chapter we shall discuss the
nature of double refraction, as it is termed, and methods for its
detection. The phenomenon is not one that comes within the purview of
everyday experience.

So long ago as 1669 a Danish physician, by name Bartholinus, noticed
that a plate of the transparent mineral which at that time had
recently been brought over from Iceland, and was therefore called
“Iceland-spar,” possessed the remarkable property of giving a double
image of objects close to it when viewed through it. Subsequent
investigation has shown that much crystallized matter is doubly
refractive, but in calcite—to use the scientific name for the species
which includes Iceland-spar—alone among common minerals is the
phenomenon so conspicuous as to be obvious to the unaided eye. The
apparent separation of the pair of images given by a plate cut or
cleaved in any direction depends upon its thickness. The large mass,
upwards of two feet (60 cm.) in thickness, which is exhibited at
the far end of the Mineral Gallery of the British Museum (Natural
History), displays the separation to a degree that is probably unique.

[Illustration: FIG. 24.—Apparent doubling of the Edges of a Peridot
when viewed through the Table-Facet.]

Although none of the gem-stones can emulate calcite in this character,
yet the double refraction of certain of them is large enough to be
detected without much difficulty. In the case of faceted stones the
opposite edges should be viewed through the table-facet, and any signs
of doubling noted. The double refraction of sphene is so large, viz.
0·08, that the doubling of the edges is evident to the unaided eye.
In peridot (Fig. 24), zircon (b), and epidote the apparent separation
of the edges is easily discerned with the assistance of an ordinary
lens. A keen eye can detect the phenomenon even in the case of such
substances as quartz with small double refraction. It must, however, be
remembered that in all such stones the refraction is single in certain
directions, and the amount of double refraction varies therefore
with the direction from nil to the maximum possessed by the stone.
Experiment with a plate of Iceland-spar shows that the rays transmitted
by it have properties differing from those of ordinary light. On
superposing a second plate we notice that there are now two pairs of
images, which are in general no longer of equal brightness, as was the
case before. If the second plate be rotated with respect to the first,
two images, one of each pair, disappear, and then the other two, the
plate having turned through a right angle between the two positions of
extinction; midway between these positions the images are all equally
bright. This variation of intensity implies that each of the rays
emerging from the first plate has acquired a one-sided character, or,
as it is usually expressed, has become plane-polarized, or, shortly,
polarized.

[Illustration: FIG. 25.—Wave-Motion.]

Before the discovery of the phenomenon of double refraction the
foundation of the modern theory of light had been laid by the genius of
Huygens. According to this theory light is the result of a wave-motion
(Fig. 25) in the ether, a medium that pervades the whole of space
whether occupied by matter or not, and transmits the wave-motion at a
rate varying with the matter with which it happens to coincide. Such
a medium has been assumed because it explains satisfactorily all the
phenomena of light, but it by no means follows that it has a concrete
existence. Indeed, if it has, it is so tenuous as to be imperceptible
to the most delicate experiments. The wave-motion is similar to that
observed on the surface of still water when disturbed by a stone flung
into it. The waves spread out from the source of disturbance; but,
although the waves seem to advance, the actual particles of water
merely move up and down, and have no motion at all in the direction
in which the waves are moving. If we imagine similar motion to take
place in any plane and not only the horizontal, we form some idea
of the nature of ordinary light. But after passing through a plate
of Iceland-spar, light no longer vibrates in all directions, but in
each beam the vibrations are parallel to a particular plane, the two
planes being at right angles. The exact relation of the direction of
the vibrations to the plane of polarization is uncertain, although it
undoubtedly lies in the plane containing the direction of the ray of
light and the perpendicular to the plane of polarization. The waves for
different colours differ in their length, _i.e._ in the distance, 2
_bb_ (Fig. 25), from crest to crest, while the velocity, which remains
the same for the same medium, is proportional to the wave-length. The
intensity of the light varies as the square of the amplitude of the
wave, _i.e._ the height, _ab_, of the crest from the mean level.

Various methods have been proposed for obtaining polarized light. Thus
Seebeck found in 1813 that a plate of brown tourmaline cut parallel
to the crystallographic axis and of sufficient thickness (cf. p. 11)
transmits only one ray, the other being entirely absorbed within the
plate. Another method was to employ a glass plate to reflect light at a
certain critical angle. The most efficient method, and that in general
use at the present day, is due to the invention of Nicol. A rhomb of
Iceland-spar (Fig. 26), of suitable length, is sliced along the longer
diagonal, _dd_, and the halves are cemented together by means of canada
balsam. One ray, _ioo_, is totally reflected at the surface separating
the mineral and the cement, and does not penetrate into the other half;
while the other ray, _iee_, is transmitted with almost undiminished
intensity. Such a rhomb is called a Nicol’s prism after its inventor,
or briefly, a nicol.

[Illustration: FIG. 26.—Nicol’s Prism.]

If one nicol be placed above another and their corresponding principal
planes be at right angles no light is transmitted through the pair.
In the polarizing microscope one such nicol, called the polarizer, is
placed below the stage, and the other, called the analyser, is either
inserted in the body of the microscope or placed above the eyepiece,
and the pair are usually set in the crossed position so that the field
of the microscope is dark. If a piece of glass or a fragment of some
singly refractive substance be placed on the stage the field still
remains dark; but in case of a doubly refractive stone the field is
no longer dark except in certain positions of the stone. On rotation
of the plate, or, if possible, of the nicols together, the field
passes from darkness to maximum brightness four times in a complete
revolution, the relative angular intervals between these positions
being right angles. These positions of darkness are known as the
positions of extinction, and the plate is said to extinguish in them.
This test is exceedingly delicate and reveals the double refraction
even when the greatest difference in the refractive indices is too
small to be measured directly.

Doubly refractive substances are of two kinds: uniaxial, in which
there is one direction of single refraction, and biaxial, in which
there are two such directions. In the case of the former the direction
of one, the ordinary ray, is precisely the same as if the refraction
were single, but the refractive index of the other ray varies from
that of the ordinary ray to a second limiting value, the extraordinary
refractive index, which may be either greater or less. If the
extraordinary is greater than the ordinary refractive index the double
refraction is said to be positive; if less, to be negative. A biaxial
substance is more complex. It possesses three principal directions,
viz., the bisectrices of the directions of single refraction and the
perpendicular to the plane containing them. The first two correspond
to the greatest and least, and the last to the mean of the principal
indices of refraction. If the acute bisectrix corresponds to the
least refractive index, the double refraction is said to be positive,
and if to the greatest, negative. The relation of the directions of
single refraction, _s_, to the three principal directions, _a, b, c_,
is illustrated in Fig. 27 for the case of topaz, a positive mineral.
The refractive indices of the rays traversing one of the principal
directions have the values corresponding to the other two. In the
direction _a_ we should measure the greatest and the mean of the
principal refractive indices, in the direction _b_ the greatest and the
least, and in the direction _c_ the mean and the least. The maximum
amount of double refraction is therefore in the direction _b_.

[Illustration: FIG. 27.—Relation of the two Directions of single
Refraction to the principal Optical Directions in a Biaxial Crystal.]

In the examination of a faceted stone, of the most usual shape, the
simplest method is to lay the large facet, called the table, on a glass
slip and view the stone through the small parallel facet, the culet.
Should the latter not exist, it may frequently happen that owing to
internal reflection no light emerges through the steeply inclined
facets. This difficulty is easily overcome by immersing the stone in
some highly refracting oil. A glass plate held by hand over the stone
with a drop of the oil between it and the plate serves the purpose, and
is perhaps a more convenient method. A stone which does not possess a
pair of parallel facets should be viewed through any pair which are
nearly parallel.

We have stated that a plate of glass has no effect on the field.
Suppose, however, it were viewed when placed between the jaws of a
tightened vice and thus thrown into a state of strain, it would then
show double refraction, the amount of which would depend on the strain.
Natural singly refractive substances frequently show phenomena of a
similar kind. Thus diamond sometimes contains a drop of liquid carbonic
acid, and the strain is revealed by the coloured rings surrounding
the cavity which are seen when the stone is viewed between crossed
nicols. Double refraction is also common in diamond even when there is
no included matter to explain it, and is caused by the state of strain
into which the mineral is thrown on release from the enormous pressure
under which it was formed. Other minerals which display these so-called
optical anomalies, such as fluor and garnet, are not really quite
singly refractive at ordinary temperatures; each crystal is composed
of several double refractive individuals. But all such phenomena
cannot be confused with the characters of minerals which extinguish
in the ordinary way, since the stone will extinguish in small patches
and these will not be dark all at the same time; further, the double
refraction is small, and on revolving the stone between crossed nicols
the extinction is not sharp. Paste stones are sometimes in a state of
strain, and display slight, but general, double refraction. Hence the
existence of double refraction does not necessarily prove that the
stone is real and not an imitation. Stones may be composed of two or
more individuals which are related to each other by twinning, in which
case each individual would in general extinguish separately. Such
individuals would be larger and would extinguish more sharply than the
patches of an anomalous stone.

[Illustration: FIG. 28.—Interference of Light.]

An examination in convergent light is sometimes of service. An
auxiliary lens is placed over the condenser so as to converge the light
on to the stone. Light now traverses the stone in different directions;
the more oblique the direction the greater the distance traversed in
the stone. If it be doubly refractive, in any given direction there
will be in general two rays with differing refractive indices and the
resulting effect is akin to the well-known phenomenon of Newton’s
rings, and is an instance of what is termed interference. It may be
mentioned that the interference of light (Fig. 28) explains such common
phenomena as the colours of a soap-bubble, the hues of tarnished steel,
the tints of a layer of oil floating on water, and so on. Light, after
diverging from the stone, comes to focus a little beneath the plane
in which the image of the stone is formed. An auxiliary lens must,
therefore, be inserted to bring the focal planes together, so that the
interference picture may be viewed by means of the same eyepiece.

If a uniaxial crystal be examined along the crystallographic axis in
convergent light an interference picture will be seen of the kind
