Repository: gutenbergbooks/60990

Project Gutenberg (https://www.gutenberg.org) public repository for eBook #60990 (https://www.gutenberg.org/ebooks/60990)

File: 60990-0.txt (part 3 of 12)
illustrated on Plate III. The arms of a black cross meet in the centre
of the field, which is surrounded by a series of circular rings,
coloured in white light. Rotation of the stone about the axis
produces no change in the picture.

[Illustration: _PLATE III_

1. UNIAXIAL

2. UNIAXIAL (_Circular Polarization_)

3. BIAXIAL (_Crossed Brushes_)

4. BIAXIAL (_Hyperbolic Brushes_)

INTERFERENCE FIGURES]

A biaxial substance possesses two directions (_the optic axes_) along
which a single beam is transmitted. If such a stone be examined along
the line bisecting the acute angle between the optic axes (_the acute
bisectrix_) an interference picture[4] will be seen which in particular
positions of the stone with respect to the crossed nicols takes the
forms illustrated on Plate III. As before, there is a series of rings
which are coloured in white light; they, however, are no longer circles
but consist of curves known as lemniscates, of which the figure of 8
is a special form. Instead of an unchangeable cross there are a pair
of black “brushes” which in one position of the stone are hyperbolæ,
and in that at right angles become a cross. On rotating the stone we
find that the rings move with it and are unaltered in form, whereas the
brushes revolve about two points, called the “eyes,” where the optic
axes emerge. If the observation were made along the obtuse bisectrix
the angle between the optic axes would probably be too large for the
brushes to come into the field, and the rings might not be visible in
white light, though they would appear in monochromatic light. In the
case of a substance like sphene the figure is not so simple, because
the positions of the optic axes vary greatly for the different colours
and the result is exceedingly complex; in monochromatic light, however,
the usual figure is visible.

It would probably not be possible in the case of a faceted stone
to find a pair of faces perpendicular to the required direction.
Nevertheless, so long as a portion of the figures described is in the
field of view, the character of the double refraction, whether uniaxial
or biaxial, may readily be determined.

There is yet another remarkable phenomenon which must not be passed
over. Certain substances, of which quartz is a conspicuous example and
in this respect unique among the gem-stones, possess the remarkable
property of rotating the plane of polarization of a ray of light which
is transmitted parallel to the optic axis. If a plate of quartz be
cut at right angles to the axis and placed between crossed nicols in
white light, the field will be coloured, the hue changing on rotation
of one nicol with respect to the other. Examination in monochromatic
light shows that the field will become dark after a certain rotation of
the one nicol with respect to the other, the amount of which depends
on the thickness of the plate. If the plate be viewed in convergent
light, an interference picture is seen as illustrated on Plate III,
which is similar to, and yet differs in some important particulars
from the ordinary interference picture of a uniaxial stone. The cross
does not penetrate beyond the innermost ring and the centre of the
field is coloured in white light. If a stone shows such a picture, it
may be safely assumed to be quartz. It is interesting to note that
minerals which possess this property have a spiral arrangement of the
constituent atoms.

It has already been remarked (p. 28) that if a faceted doubly
refractive stone be rotated with one facet always in contact with the
dense glass of the refractometer the pair of shadow-edges that are
visible in the field move up or down the scale in general from or
to maximum and minimum positions. The manner in which this movement
takes place depends upon the character of the double refraction and
the position of the facet under observation with regard to the optical
symmetry of the stone. In the case of a uniaxial stone, if the facet
be perpendicular to the crystallographic axis, i.e. the direction
of single refraction, neither of the shadow-edges will move. If the
facet be parallel to that direction, one shadow-edge will move up and
coincide with the other, which remains invariable in position, and
away from it to a second critical position; the latter gives the value
of the extraordinary refractive index, and the invariable shadow-edge
corresponds to the ordinary refractive index. This phenomenon is
displayed by the table-facet of most tourmalines, because for
reasons given above (p. 11) they are as a rule cut parallel to the
crystallographic axis. In the case of facets in intermediate positions,
the shadow-edge corresponding to the extraordinary refractive index
moves, but not to coincidence with the invariable shadow-edge. The case
of a biaxial stone is more complex. If the facet be perpendicular to
one of the principal directions one shadow-edge remains invariable in
position, corresponding to one of the principal refractive indices,
whilst the other moves between the critical values corresponding
to the remaining two of the principal refractive indices. In the
interesting case in which the facet is parallel to the two directions
of single refraction, the second shadow-edge moves across the one which
is invariable in position. In intermediate positions of the facet
both shadow-edges move, and give therefore critical values. Of the
intermediate pair, _i.e._ the lower maximum and the higher minimum,
one corresponds to the mean principal refractive index, and the other
depends upon the relation of the facet to the optical symmetry. If it
is desired to distinguish between them, observations must be made on
a second facet; but for discriminative purposes such exactitude is
unnecessary, since the least and the greatest refractive indices are
all that are required.

The character of the refraction of gem-stones is given in Table V at
the end of the book.




                              CHAPTER VII

              ABSORPTION EFFECTS: COLOUR, DICHROISM, ETC.


When white light passes through a cut stone, colour effects result
which arise from a variety of causes. The most obvious is the
fundamental colour of the stone, which is due to its selective
absorption of the light passing through it, and would characterize
it before it was cut. Intermingled with the colour in a transparent
stone is the dispersive effect known as ‘fire,’ which has already
been discussed (p. 20). In many instances the want of homogeneity is
responsible for some peculiar effects such as opalescence, chatoyancy,
and asterism. These phenomena will now be considered in fuller detail.


                                COLOUR

All substances absorb light to some extent. If the action is slight and
affects equally the whole of the visible spectrum, the stone appears
white or colourless. Usually some portion is more strongly absorbed
than the rest, and the stone seems to be coloured. What is the precise
tint depends not only upon the portions transmitted through the stone,
but also upon their relative intensities. The eye, unlike the ear, has
not the power of analysis and it cannot of itself determine how a
composite colour has been made up. Indeed, so far as it is concerned,
any colour may be exactly matched by compounding in certain proportions
three simple primary colours—red, yellow, and violet. Alexandrite, a
variety of chrysoberyl, is a curious and instructive case. The balance
in the spectrum of light transmitted through it is such that, whereas
in daylight such stones appear green, in artificial light, especially
in gas-light, they are a pronounced raspberry-red (Plate XXVII,
Figs. 11, 13). The phenomenon is intensified by the strong dichroism
characteristic of this species.

The colour is the least reliable character that may be employed for the
identification of a stone, since it varies considerably in the same
species, and often results from the admixture of some metallic oxide,
which has no essential part in the chemical composition and is present
in such minute quantities as to be almost imperceptible by analysis.
Who would, for instance, imagine from their appearance that stones so
markedly diverse in hue as ruby and sapphire were really varieties of
the same species, corundum? Again, quartz, in spite of the simplicity
of its composition, displays extreme differences of tint. Nevertheless,
certain varieties do possess a distinctive colour, emerald being
the most striking example, and in other cases the trained eye can
appreciate certain characteristic subtleties of shade. At any rate, the
colour is the most obvious of the physical characters, and serves to
provide a rough division of the species, and accordingly in Table II at
the end of the book the gem-stones are arranged by their usual tints.


                               DICHROISM

The two rays into which a doubly refractive stone splits up a ray of
light are often differently absorbed by it, and in consequence appear
on emergence differently coloured; such stones are said to be dichroic.
The most striking instance is a deep-brown tourmaline, which, except
in very thin sections, is quite opaque to the ordinary ray. The light
transmitted by a plate cut parallel to the crystallographic axis is
therefore plane-polarized; before the invention by Nicol of the prism
of Iceland-spar known by his name this was the ordinary method of
obtaining light of this character (cf. p. 43). Again, in the case of
kunzite and cordierite the difference in colour is so marked as to be
obvious to the unaided eye; but where the contrast is less pronounced
we require the use of an instrument called a dichroscope, which enables
the twin colours to be seen side by side.

[Illustration: FIG. 29.—Dichroscope (actual size).]

[Illustration: FIG. 30.—Field of the Dichroscope.]

Fig. 29 illustrates in section the construction of a dichroscope. The
instrument consists essentially of a rhomb of Iceland-spar, _S_, of
such a length as to give two contiguous images (Fig. 30) of a square
hole, _H_, in one end of the tube containing it. In some instruments
the terminal faces of the rhomb are ground at right angles to its
length, but usually, as in that depicted, prisms of glass, _G_, are
cemented on to the two ends. A cap _C_, with a slightly larger hole,
which is circular in shape, fits on the end of the tube, and can be
moved up and down it and revolved round it, as desired. The stone, _R_,
to be tested may be directly attached to it by means of some kind of
wax or cement in such a way that light which has traversed it passes
into the window, _H_, of the instrument; the cap at the same time
permits of the rotation of the stone about the axis of the main tube of
the instrument. The dichroscope shown in the figure has a still more
convenient arrangement: it is provided with an additional attachment,
_A_, by means of which the stone can be turned about an axis at right
angles to the length of the tube, and thus examined in different
directions. At the other end of the main tube is placed a lens, _L_, of
low power for viewing the twin images: the short tube containing it can
be pushed in and out for focusing purposes. Many makers now place the
rhomb close to the lens, _L_, and thereby require a much smaller piece
of spar; material suitable for optical purposes is fast growing scarce.

Suppose that a plate of tourmaline cut parallel to its crystallographic
axis is fastened to the cap and the latter rotated. We should notice,
on looking through the instrument, that in the course of a complete
revolution there are two positions, orientated at right angles to
one another, in which the tints of the two images are identical, the
positions of greatest contrast of tint being midway between. If we
examine a uniaxial stone in a direction at right angles to its optic
axis we obtain the colours corresponding to the ordinary and the
extraordinary rays. In any direction less inclined to the axis we
still have the colour for the ordinary ray, but the other colour is
intermediate in tint between it and that for the extraordinary ray.
The phenomenon presented by a biaxial stone is more complex. There
are three principal colours which are visible in differing pairs in
the three principal optical directions; in other directions the tints
seen are intermediate between the principal colours. Since biaxial
stones have three principal colours, they are sometimes said to be
trichroic or pleochroic, but in any single direction they have two
twin colours and show dichroism. No difference at all will be shown in
directions in which a stone is singly refractive, and it is therefore
always advisable to examine a stone in more than one direction lest
the first happens to be one of single refraction. For determinative
purposes it is not necessary to note the exact shades of tint of the
twin colours, because they vary with the inherent colour of the stone,
and are therefore not constant for the same species; we need only
observe, when the stone is tested with the dichroscope, whether there
is any variation of colour, and, if so, its strength. Dichroism is a
result of double refraction, and cannot exist in a singly refractive
stone. The converse, however, is not true and it by no means follows
that, because no dichroism can be detected in a stone, it is singly
refractive. A colourless stone, for instance, cannot possibly be
dichroic, and many coloured, doubly refractive stones—for example,
zircon—exhibit no dichroism, or so little that it is imperceptible.
The character is always the better displayed, the deeper the inherent
colour of the stone. The deep-green alexandrite, for instance, is far
more dichroic than the lighter coloured varieties of chrysoberyl.

If the stone is attached to the cap of the instrument, the table should
be turned towards it so as to assure that the light passing into the
instrument has actually traversed the stone. If little light enters
through the opposite coign, a drop of oil placed thereon will overcome
the difficulty (cf. p. 46). It is also necessary, for reasons mentioned
above, to examine the stone in directions as far as possible across
the girdle also. A convenient, though not strictly accurate, method
is to lay the stone with the table facet on a table and examine the
light which has entered the stone and been reflected at that facet. The
stone may easily be rotated on the table, and observations thus made
in different directions in the stone. Care must be exercised in the
case of a faceted stone not to mistake the alteration in colour due to
dispersion for a dichroic effect, and the stone must be placed close to
the instrument during an observation, because otherwise the twin rays
traversing the instrument may have taken sensibly different directions
in the stone.

Dichroism is an effective test in the case of ruby; its twin
colours—purplish and yellowish red—are in marked contrast, and readily
distinguish it from other red stones. Again, one of the twin colours
of sapphire is distinctly more yellowish than the other; the blue
spinel, of which a good many have been manufactured during recent
years, is singly refractive, and, of course, shows no difference of
tint in the dichroscope.

Table VI at the end of the book gives the strength of the dichroism of
the gem-stones.


                          ABSORPTION SPECTRA

A study of the chromatic character of the light transmitted by a
coloured stone is of no little interest. As was stated above, the eye
has not the power of analysing light, and to resolve the transmitted
rays into their component parts an instrument known as a spectroscope
is needed. The small ‘direct-vision’ type has ample dispersion for this
purpose. It is advantageous to employ by preference the diffraction
rather than the prism form, because in the former the intervals in the
resulting spectrum corresponding to equal differences of wave-length
are the same, whereas in the latter they diminish as the wave-length
increases and accordingly the red end of the spectrum is relatively
cramped.

The absorptive properties of all doubly refractive coloured substances
vary more or less with the direction in which light traverses them
according to the amount of dichroism that they possess, but the
variation is not very noticeable unless the stone is highly dichroic.
If the light transmitted by a deep-coloured ruby be examined with a
spectroscope it will be found that the whole of the green portion of
the spectrum is obliterated (Fig. 31), while in the case of a sapphire
only a small portion of the red end of the spectrum is absorbed.
Alexandrite affords especial interest. In the spectrum of the light
transmitted by it, the violet and the yellow are more or less strongly
absorbed, depending upon the direction in which the rays have passed
through the stone (Fig. 31), and the transmitted light is mainly
composed of two portions—red and green. The apparent colour of the
stone depends, therefore, upon which of the two predominates. In
daylight the resultant colour is green flecked with red and orange,
the three principal absorptive tints (cf. p. 235), but in artificial
light, which is relatively stronger in the red portion of the spectrum,
the resultant colour is a raspberry-red, and there is less apparent
difference in the absorptive tints (cf. Plate XXVII, Figs. 11, 13).

[Illustration: FIG. 31.—Absorption Spectra.]

In all the spectra just considered, and in all like them, the portions
that are absorbed are wide, the passage from blackness to colour is
gradual, and the edges deliminating them are blurred. In the spectra of
certain zircons and in almandine garnet the absorbed portions, or bands
as they are called, are narrow, and, moreover, the transition from
blackness to colour is sharp and abrupt; such stones are therefore said
to display absorption-bands. Church in 1866 was the first to notice
the bands shown by zircon (Fig. 31). Sorby thought they portended the
existence of a new element, to which he gave the name jargonium, but
subsequently discovered that they were caused by the presence of a
minute trace of uranium. A yellowish-green zircon shows the phenomenon
best, and it has all the bands shown in the figure. The spectrum varies
slightly but almost imperceptibly with the direction in the stone.
Others show the bands in the yellow and green, while others show only
those in the red, and some only one of them. The bands are not confined
to stones of any particular colour, or amount of double refraction.
Again, many zircons show no bands at all, so that their absence by no
means precludes the stone from being a zircon.

Almandine is characterized by a different spectrum (Fig. 31). The band
in the yellow is the most conspicuous, and is no doubt responsible for
the purple hue of a typical almandine. The spectrum varies in strength
in different stones. Rhodolite (p. 214), a garnet lying between
almandine and pyrope, displays the same bands, and indications of them
may be detected in the spectra of pyropes of high refraction.

[Illustration: _PLATE IV_

JEWELLERY DESIGNS]




                             CHAPTER VIII

                           SPECIFIC GRAVITY


It is one of our earliest experiences that different substances of
the same size have often markedly different weights; thus, there is
a great difference between wood and iron, and still greater between
wood and lead. It is usual to say that iron is heavier than wood,
but the statement is misleading, because it would be possible by
selecting a large enough piece of wood to find one at least as heavy
as a particular piece of iron. We have, in fact, to compare equal
volumes of the two substances, and all ambiguity is removed if we
speak of relative density or specific gravity—the former term being
usually applied to liquids and the latter to solids—instead of weight
or heaviness. The density of water at 4° C. is taken as unity, that
being the temperature at which it is highest; at other temperatures it
is somewhat lower, as will be seen from Table IX given at the end of
the book. The direct determination of the volume of an irregular solid
presents almost insuperable difficulty; but, fortunately, for finding
the specific gravity it is quite unnecessary to know the volume, as
will be shown when we proceed to consider the methods in use.

The specific gravity of a stone is a character which is within narrow
limits constant for each species, and is therefore very useful for
discriminative purposes. It can be determined whatever be the shape
of the stone, and it is immaterial whether it be transparent or not;
but, on the other hand, the stone must be unmounted and free from the
setting.

The methods for the determination of the specific gravity are of two
kinds: in the first a liquid is found of the same, or nearly the same,
density as the stone, and in the second weighings are made and the use
of an accurate balance is required.


                           (1) HEAVY LIQUIDS

Experiment tells us that a solid substance floats in a liquid denser
than itself, sinks in one less dense, and remains suspended at any
level in one of precisely the same density. If the stone be only
slightly less dense than the liquid, it will rise to the surface; if
it be just as slightly denser, it will as surely sink to the bottom,
a physical fact which has added so much to the difficulty and danger
of submarine manœuvring. If then we can find a liquid denser than the
stone to be tested, and place the latter in it, the stone will float on
the surface. If we take a liquid which is less dense than the stone and
capable of mixing with the heavier liquid, and add it to the latter,
drop by drop, gently stirring so as to assure that the density of
the combination is uniformly the same throughout, a stage is finally
reached when the stone begins to move downwards. It has now very nearly
the density of the liquid, and, if we find by some means this density,
we know simultaneously the specific gravity of the stone.

Various devices and methods are available for ascertaining the density
of liquids—for instance, Westphal’s balance; but, apart from the
inconvenience attending such a determination, the density of all
liquids is somewhat seriously affected by changes in the temperature,
and it is therefore better to make direct comparison with fragments
of substances of known specific gravity, which are termed indicators.
If of two fragments differing slightly in specific gravity one floats
on the surface of a uniform column of liquid and the other lies at
the bottom of the tube containing the liquid, we may be certain that
the density of the liquid is intermediate between the two specific
gravities. Such a precaution is necessary because, if the liquid be a
mixture of two distinct liquids, the density would tend to increase
owing to the greater volatility of the lighter of them, and in any case
the density is affected by change of temperature. The specific gravity
of stones is not much altered by variation in the temperature.

A more convenient variation of this method is to form a diffusion
column, so that the density increases progressively with the depth.
If the stone under test floats at a certain level in such a column
intermediate between two fragments of known specific gravity, its
specific gravity may be found by elementary interpolation. To form a
column of this kind the lighter liquid should be poured on to the top
of the heavier. Natural diffusion gives the most perfect column, but,
being a lengthy process, it may conveniently be quickened by gently
shaking the tube, and the column thus formed gives results sufficiently
accurate for discriminative purposes.

By far the most convenient liquid for ordinary use is methylene
iodide, which has already been recommended for its high refraction.
It has, when pure, a density at ordinary room-temperatures of 3·324,
and it is miscible in all proportions with benzol, whose density is
O·88, or toluol, another hydrocarbon which is somewhat less volatile
than benzol, and whose density is about the same, namely, 0·86. When
fresh, methylene iodide has only a slight tinge of yellow, but it
rapidly darkens on exposure to light owing to the liberation of iodine
which is in a colloidal form and cannot be removed by filtration.
The liquid may, however, be easily cleared by shaking it up with any
substance with which the iodine combines to form an iodide removable
by filtration. Copper filings answer the purpose well, though rather
slow in action; mercury may also be used, but is not very satisfactory,
because a small amount may be dissolved and afterwards be precipitated
on to the stone under test, carrying it down to the bottom of the tube.
Caustic potash (potassium hydroxide) is also recommended; in this case
the operation should preferably be carried out in a special apparatus
which permits the clear liquid to be drawn off underneath, because
water separates out and floats on the surface. In Fig. 32 three cut
stones, a quartz (_a_), a beryl (_b_), and a tourmaline (_c_) are shown
floating in a diffusion column of methylene iodide and benzol. Although
the beryl is only slightly denser than the quartz, it floats at a
perceptibly lower level. These three species are occasionally found as
yellow stones of very similar tint.

[Illustration: FIG. 32.—Stones of different Specific Gravities floating
in a Diffusion Column of heavy Liquid.]

Various other liquids have been used or proposed for the same
purpose, of which two may be mentioned. The first of them is a
saturated solution of potassium iodide and mercuric iodide in water,
which is known after the discoverer as Sonstadt’s solution. It is a
clear mobile liquid with an amber colour, having at 12° C. a density
of 3·085; it may be mixed with water to any extent, and is easily
concentrated by heating; moreover, it is durable and not subject to
alteration of any kind; on the other hand, it is highly poisonous and
cauterizes the skin, not being checked by albumen; it also destroys
brass-ware by amalgamating the metal. The second is Klein’s solution,
a clear yellow liquid which has at 15° C. a density of 3·28. It
consists of the boro-tungstate of cadmium, of which the formula is
9WO_{3}.B_{2}O_{3}.2CdO.2H_{2}O + 16Aq, dissolved in water, with which
it may be diluted. If the salt be heated, it fuses at 75° C. in its
own water of crystallization to a yellow liquid, very mobile, with a
density of 3·55. Klein’s solution is harmless, but it cannot compare
for convenience of manipulation with methylene iodide.

The most convenient procedure is to have at hand three glass tubes,
fitted with stoppers or corks, to contain liquids of different
densities—

(_a_) Methylene iodide reduced to 2·7; using as indicators orthoclase
2·55, quartz 2·66, and beryl 2·74.

(_b_) Methylene iodide reduced to 3·1; indicators, beryl 2·74 and
tourmaline 3·10.

(_c_) Methylene iodide, undiluted, 3·32.

The pure liquid in the last tube should on no account be diluted; but
the density of the other two liquids may be varied slightly, either
by adding benzol in order to lower it, or by allowing benzol, which
has far greater volatility than methylene iodide, to evaporate, or by
adding methylene iodide, in order to increase it. The density of the
liquids may be ascertained approximately from the indicators.

A glance at the table of specific gravities shows that as regards the
gem-stones methylene iodide is restricted in its application, since
it can be used to test only moonstone, quartz, beryl, tourmaline, and
spodumene; opal and turquoise, being amorphous and more or less porous,
should not be immersed in liquids, lest the appearance of the stone be
irretrievably injured. Methylene iodide readily serves to distinguish
the yellow quartz from the true topaz, with which jewellers often
confuse it, the latter stone sinking in the liquid; again aquamarine
floats, but the blue topaz, which is often very similar to it, sinks in
methylene iodide.

By saturating methylene iodide with iodine and iodoform, we have a
liquid (_d_) of density 3·6; a fragment of topaz, 3·55, may be used to
indicate whether the liquid has the requisite density. Unfortunately
this saturated solution is so dark as to be almost opaque, and is,
moreover, very viscous. Its principal use is to distinguish diamond,
3·535, from the brilliant colourless zircon, with which, apart from
a test for hardness, it may easily be confused. It is easy to see
whether the stone floats, as it would do if a diamond. To recover a
stone which has sunk, the only course is to pour off the liquid into
another tube, because it is far too dark for the position of the stone
to be seen.

It is possible to employ a similar method for still denser stones by
having recourse to Retgers’s salt, silver-thallium nitrate. This double
salt is solid at ordinary room-temperatures, but has the remarkable
property of melting at a temperature, 75° C., which is well below the
point of fusion of either of its constituents, to a clear, mobile
yellow liquid, which is miscible in any proportion with water, and
has, when pure, a density of 4·6. The salt may be purchased, or it may
be prepared by mixing 100 grams of thallium nitrate and 64 grams of
silver nitrate, or similar proportions, in a little water, and heating
the whole over a water-bath, keeping it constantly stirred with a
glass rod until it is liquefied. The two salts must be mixed in the
correct proportions, because otherwise the mixture might form other
double salts, which do not melt at so low a temperature. A glance at
the table of specific gravities shows that Retgers’s salt may be used
for all the gem-stones with the single exception of zircon (b). There
are, however, some objections to its use. It is expensive, and, unless
kept constantly melted, it is not immediately available. It darkens on
exposure to strong sunlight like all silver salts, stains the skin a
peculiar shade of purple which is with difficulty removed, and in fact
only by abrasion of the skin, and, like all thallium compounds, is
highly poisonous.

It is convenient to have three tubes, fitted as before with stoppers
or corks, to contain the following liquids, when heated:—

(_e_) Silver-thallium nitrate, reduced to 3·5; using as indicators,
peridot or idocrase 3·40 and topaz 3·53.

(_f_) Silver-thallium nitrate, reduced to 4·0; indicators, topaz 3·53
and sapphire 4·03.

(_g_) Silver-thallium nitrate, undiluted, 4·6.

The tubes must be heated in some form of water-bath; an ordinary glass
beaker serves the purpose satisfactorily. The pure salt should never be
diluted; but the density of the contents of tubes (_e_) and (_f_) may
be varied at will, water being added in order to lower the density, and
concentration by means of evaporation or addition of the nitrate being
employed in order to increase it. To avoid the discoloration of the
skin, rubber finger-stalls may be used, and the stones should not be
handled until after they have been washed in warm water. The staining
may be minimized if the hands be well washed in hot water before being
exposed to sunlight. It is advisable to warm the stone to be tested
in a tube containing water beforehand lest the sudden heating develop
cracks. A piece of platinum, or, failing that, copper wire is of
service for removing stones from the tubes; a glass rod, spoon-shaped
at one end, does equally well. It must be noted that although Retgers’s
salt is absolutely harmless to the ordinary gem-stones—with the
exception of opal and turquoise, which, as has already been stated,
being to some extent porous, should not be immersed in liquids—it
attacks certain substances, for instance, sulphides and cannot be
applied indiscriminately to minerals.

The procedure described above is intended only as a suggestion;
the method may be varied to any extent at will, depending upon the
particular requirements. If such tests are made only occasionally, a
smaller number of tubes may be used. Thus one tube may be substituted
for the two marked _a_ and _b_, the liquid contained in it being
diluted as required, and a series of indicators may be kept apart in
small glass tubes. On the other hand, any one having constantly to test
stones might increase the number of tubes with advantage, and might
find it useful to have at hand fragments of all the principal species
in order to make direct comparison.


                          (2) DIRECT WEIGHING

The balance which is necessary in both the methods described under this
head should be capable of giving results accurate to milligrams, _i.e._
the thousandth part of a gram, and consistent with that restriction
the beam may be as short as possible so as to give rapid swings and
thus shorten the time taken in the observations. A good assay balance
answers the purpose admirably. Of course, it is never necessary to wait
till the balance has come to rest. The mean of the extreme readings of
the pointer attached to the beam will give the position in which it
would ultimately come to rest. Thus, if the pointer just touches the
eighth division on the right-hand side and the second on the other,
the mean position is the third division on the right-hand side (½(8 −
2) = 3). Instead of the ordinary form of chemical balance, Westphal’s
form or Joly’s spring-balance may be employed. Weighings are made more
quickly, but are not so accurate.

In refined physical work the practice known as double-weighing is
employed to obviate any slight error there may be in the suspension
of the balance. A counterpoise which is heavier than anything to be
weighed is placed in one pan, and weighed. The counterpoise is retained
in its pan throughout the whole course of the weighings. Any substance
whose weight is to be found is placed in the other pan, and weights
added till the balance swings truly again. The difference between
the two sets of weights evidently gives the weight of the substance.
Balances, however, are so accurately constructed that for testing
purposes such refined precautions are not really necessary.

It is immaterial in what notation the weighings are made, so long as
the same is used throughout, but the metric system of weights, which
is in universal use in scientific work, should preferably be employed.
Jewellers, however, use carat weights, and a subdivision to the base
2 instead of decimals, the fractions being ½, ¼, ⅛, 1/16, 1/32, 1/64.
If these weights be employed, it will be necessary to convert these
fractions into decimals, and write ½ = ·500, ¼ ·250, ⅛ = ·125, 1/16 =
·062, 1/32 = ·031, 1/64 = ·016.


                      (a) _Hydrostatic Weighing_

The principle of this method is very simple. The stone, the specific
gravity of which is required, is first weighed in air and then when
immersed in water. If _W_ and _W´_ be these weights respectively, then
_W_ − _W´_ is evidently the weight of the water displaced by the stone
and having therefore the same volume as it, and the specific gravity is
                      _W_
therefore equal to ———————————.
                   _W_ − _W^r_

If the method of double-weighing had been adopted, the formula would
be slightly altered. Thus, suppose that _c_ corresponds to the
counterpoise, _w_ and _w´_ to the stone weighed in air and water
respectively; then we have _W_ = _c_ − _w_ and _W´_ = _c_ − _w´_, and
                                           _c_ − _w_
therefore the specific gravity is equal to ——————————.
                                           _w´_ − _w_

[Illustration: FIG. 33.—Hydrostatic Balance.]

Some precautions are necessary in practice to assure an accurate
result. A balance intended for specific gravity work is provided with
an auxiliary pan (Fig. 33), which hangs high enough up to permit of
the stone being suspended underneath. The weight of anything used for
the suspension must, of course, be determined and subtracted from the
weight found for the stone, both when in air and when in water. A piece
of fine silk is generally used for suspending the stone in water,
but it should be avoided, because the water tends to creep up it and
the error thus introduced affects the first place of decimals in the
case of a one-carat stone, the value being too high. A piece of brass
wire shaped into a cage is much to be preferred. If the same cage be
habitually used, its weight in air and when immersed in water to the
customary extent in such determinations should be found once for all.

Care must also be taken to remove all air-bubbles which cling to the
stone or the cage; their presence would tend to make the value too low.
The surface tension of water which makes it cling to the wire prevents
the balance swinging freely, and renders it difficult to obtain a
weighing correct to a milligram when the wire dips into water. This
difficulty may be overcome by substituting a liquid such as toluol,
which has a much smaller surface tension.

As has been stated above, the density of water at 4° C. is taken as
unity, and it is therefore necessary to multiply the values obtained
by the density of the liquid, whatever it be, at the temperature of
the observation. In Table IX, at the end of the book, are given the
densities of water and toluol at ordinary room-temperatures. It will be
noticed that a correct reading of the temperature is far more important
in the case of toluol.


     _Example of a Hydrostatic Determination of Specific Gravity—_

  Weight of stone in air   = 1·471 gram
  Weight of stone in water = 1·067  „
                                 1·471       1·471
  Specific gravity         = ————————————— = —————
                             1·471 − 1·067   0·404.

Allowing for the density of water at the temperature of the room, which
was 16° C., the specific gravity is 3·637. Had no such allowance been
made, the result would have been four units too high in the third place
of decimals. For discriminative purposes, however, such refinement is
unnecessary.


             (b) _Pycnometer, or Specific Gravity Bottle_

The specific gravity bottle is merely one with a fairly long neck on
which a horizontal mark has been scratched, and which is closed by
a ground glass stopper. The pycnometer is a refined variety of the
specific gravity bottle. It has two openings: the larger is intended
for the insertion of the stone and the water, and is closed by a
stopper through which a thermometer passes, while the other, which is
exceedingly narrow, is closed by a stopper fitting on the outside, and
is graduated to facilitate the determination of the height of the water
in it.

The stone is weighed as in the previous method. The bottle is then
weighed, and filled with water up to the mark and weighed again. The
stone is now introduced into the bottle, and the surplus water removed
with blotting-paper or otherwise until it is at the same level as
before, and the bottle with its contents is weighed. Let _W_ be the
weight of the stone, _w_ the weight of the bottle, _W_´ the weight of
the bottle and the water contained in it, and _W_″ the weight of the
bottle when containing the stone and the water. Then _W_´ − _w_ is the
weight of the water filling the bottle up to the mark, and
_W_″ − _w_ − _W_ is the reduced weight of water after the stone has
been inserted; the difference, _W_ + _W_´ − _W_″, is the weight of the
                                                         _W_
water displaced. The specific gravity is therefore ——————————————————.
                                                   _W_ + _W_´ − _W_″
As in the previous method, this value must be multiplied by the density
of the liquid at the temperature of the experiment. If the method of
double-weighing be adopted, the formula will be slightly modified.

                   •       •       •       •       •

Of the above methods, that of heavy liquids, as it is usually termed,
is by far the quickest and the most convenient for stones of ordinary
size, the specific gravity of which is less than the density of pure
