Repository: gutenbergbooks/60990

Project Gutenberg (https://www.gutenberg.org) public repository for eBook #60990 (https://www.gutenberg.org/ebooks/60990)

File: 60990-0.txt (part 5 of 12)
inferior hardness a far less tedious operation. They are easily
slit, for which purpose a vertical wheel (Plate VIII) made of soft
iron is used; it is charged with diamond dust and lubricated with
oil, generally paraffin. When slit to the desired size, the stone is
attached to a conveniently shaped holder by means of a cement, the
consistency of which varies with the hardness of the stone. It is
set in the cement in such a way that the plane desired for the table
facet is at right angles to the length of the holder, and the whole of
the upper part or crown is finished before the stone is removed from
the cement. The lower half or base is treated in a similar manner.
Thus in the process of grinding and polishing the stone is only once
re-set; as was stated above, diamond demands very different treatment.
Again, all coloured stones are ground down without any intermediate
operation corresponding to bruting. The holder is merely held in the
hand, but to maintain its position more exactly its other end,
which is pointed, is inserted in one of the holes that are pierced at
intervals in a vertical spindle placed at a convenient distance from
the lap (Plate VIII), which one depending upon the inclination of the
facet to be formed. For hard stones, such as ruby and sapphire, diamond
powder is generally used as the abrasive agent, while for the softer
stones emery, the impure corundum, is selected; in recent years the
artificially prepared carborundum, silicide of carbon corresponding to
the formula CSi, which is harder than corundum, has come into vogue
for grinding purposes, but it is unfortunately useless for slitting,
because it refuses to cling to the wheel. To efface the scratches left
by the abrasive agent and to impart a brilliant polish to the facets,
material of less hardness, such as putty-powder, pumice, or rouge, is
employed; in all cases the lubricant is water. The grinding laps are
made of copper, gun-metal, or lead; and pewter or wooden laps, the
latter sometimes faced with cloth or leather, are used for polishing.
As a general rule, the harder the stone the greater the speed of the
lap.

[Illustration: _PLATE VIII_

SLITTING COLOURED STONES

POLISHING COLOURED STONES]

[Illustration: _PLATE IX_

FACETING MACHINE]

As in the case of diamond, the lapidary judges of the position of the
facet entirely by eye and touch, but a skilled workman can develop
a facet very close to the theoretical position. During recent years
various devices have been invented to enable him to do his work with
greater facility. A machine of this kind is illustrated on Plate IX.
The stone is attached by means of cement to the blunt end, _d_, of
the holder, _b_, which is of the customary kind, while the other end
is inserted in a hole in a wooden piece, _a_, which is adjustable in
height by means of the screw above it. The azimuthal positions of the
facets are arranged by means of the octagonal collar, _c_, the sides
of which are held successively in turn against the guide, _e_. The
stand itself is clamped to the bench. The machine is, however, little
used except for cheap stones, because it is too accurate and leads to
waste of material. Stones are sold by weight, and so long as the eye is
satisfied, no attempt is made to attain to absolute symmetry of shape.

The pictures on Plates X-XIII illustrate lapidaries’ workshops in
various parts of the world. The first two show an office and a workshop
situated in Hatton Garden, London; in the former certain of the staff
are selecting from the parcels stones suitable for cutting. The third
depicts a more primitive establishment at Ekaterinburg in the Urals.
The fourth shows a typical French family—_père_, _mère_, _et fils_—in
the Jura district, all busily engaged; on the table will be noticed a
faceting machine of the kind described above. In the fifth picture a
native lapidary in Calcutta is seen at work with the driving bow in his
right, and the stone in his left, hand.

A curious difference exists in the systems of charging for cutting
diamonds and coloured stones. The cost of cutting the latter is
reckoned by the weight of the finished stone, the rate varying from
1s. to 8s. a carat according to the character of the stone and the
difficulty of the work; while in the case of diamonds, on the other
hand, the weight of the rough material determines the cost, the rate
being about 10s. to 40s. a carat according to the size, which on the
average is equivalent to about 30s. to 120s. a carat calculated on
the weight of the finished stone. The reason of the distinction is
obviously because the proper proportions in a brilliant-cut diamond
must be maintained, whatever be the loss in weight involved; in
coloured stones the shape is not of such primary importance.

[Illustration: _PLATE X_

LAPIDARY’S WORKSHOP AND OFFICE IN ENGLAND]

[Illustration: _PLATE XI_

LAPIDARY’S WORKSHOP IN RUSSIA]

When finished, the stone finds its way with others akin to it to the
manufacturing jeweller’s establishment, where it is handed to the
setter, who mounts it in a ring, necklace, brooch, or whatever article
of jewellery it is intended for. The metal used in the groundwork of
the setting is generally gold, but platinum is also employed where an
unobtrusive and untarnishable metal is demanded, and silver finds a
place in cheaper jewellery, although it is seriously handicapped by
its susceptibility to the blackening influence of the sulphurous fumes
present in the smoke-laden atmosphere of towns. The stone may be either
embedded in the metal or held by claws. The former is by far the safer,
but the latter the more elegant, and it has the advantage of exposing
the stone _à jour_, to use the French jewellers’ expression, so that
its genuineness is more evidently testified. It is very important
that the claw setting be periodically examined, lest the owner one
day experience the mortification of finding that a valuable stone has
dropped out; gold, owing to its softness, wears away in course of time.

Up to quite recent years modern jewellery was justly open to the
criticism that it was lacking in variety, that little attempt was made
to secure harmonious association in either the colour or the lustre of
the gem-stones, and that the glitter of the gold mount was frequently
far too obtrusive. Gold consorts admirably with the rich glow of
ruby, but is quite unsuited to the gleaming fire of a brilliant. Where
the metal is present merely for the mechanical purpose of holding the
stones in position, it should be made as little noticeable as possible.
The artistic treatment of jewellery is, however, receiving now adequate
attention in the best Paris and London houses. Some recent designs are
illustrated on Plates IV and V.

[Illustration: _PLATE XII_

FRENCH FAMILY CUTTING STONES]

[Illustration: _PLATE XIII_

INDIAN LAPIDARY]




                             CHAPTER XIII

                    NOMENCLATURE OF PRECIOUS STONES


The names in popular use for the principal gem-stones may be traced
back to very early times, and, since they were applied long before
the determinative study of minerals had become a science, their
significance has varied at different dates, and is even now far from
precise. No ambiguity or confusion could arise if jewellers made use
of the scientific names for the species, but most of them are unknown
or at least unfamiliar to those unversed in mineralogy, and to banish
old-established names is undesirable, even if the task were not
hopeless. The name selected for a gem-stone may have a very important
bearing on its fortunes. When the love-sick Juliet queried ‘What’s
in a name?’ her mind was wandering far from jewels; for them a name
is everything. The beautiful red stones that accompany the diamond
in South Africa were almost a drug in the market under their proper
title—garnet, but command a ready sale under the misnomer ‘Cape-ruby.’
To many minds there is a subtle satisfaction in the possession of a
stone which is assumed to be a sort of ruby that would be destroyed by
the knowledge that the stone really belonged to the cinderella species
of gem-stones—the despised garnet. For similar reasons it was deemed
advisable to offer the lustrous green garnet found some thirty and odd
years ago in the Ural Mountains as ‘olivine,’ not a happy choice since
their colour is grass- rather than olive-green, apart from the fact
that the term is in general use in science for the species known in
jewellery as peridot.

The names employed in jewellery are largely based upon the colour, the
least reliable from a determinative point of view of all the physical
characters of gem-stones. Qualifying terms are employed to distinguish
stones of obviously different hardness. ‘Oriental’ distinguishes
varieties of corundum, but does not imply that they necessarily came
from the East; the finest gem-stones originally reached Europe by that
road, and the hardest coloured stones consequently received that term
of distinction.

Nearly all red stones are grouped under the name ruby, which is derived
from a Latin word, _ruber_, meaning red, or under other names adapted
from it, such as rubellite, rubicelle. It is properly applied to red
corundum; ‘balas’ ruby is spinel, which is associated with the true
ruby at the Burma mines and is similar in appearance to it when cut,
and ‘Cape’ ruby, is, as has been stated above, a garnet from South
Africa. Rubellite is the lovely rose-pink tourmaline, fine examples of
which have recently been discovered in California, and rubicelle is a
less pronouncedly red spinel. Sapphire is by far the oldest and one
of the most interesting of the words used in the language of jewels.
It occurs in Hebrew and Persian, ancient tongues, and means blue.
It was apparently employed for lapis lazuli or similar substance,
but was transferred to the blue corundum upon the discovery of this
splendid stone. Oblivious of the real meaning of the word, jewellers
apply it in a quasi-generic sense to all the varieties of corundum
with the exception of the red ruby, and give vent to such incongruous
expressions as ‘white sapphire,’ ‘yellow sapphire’; it is true such
stones often contain traces of blue colour, but that is not the reason
of the terms. ‘Brazilian’ sapphire is blue tourmaline, a somewhat rare
tint for this species. The curious history of the word topaz will be
found below in the chapter dealing with the species of that name. It
has always denoted a yellow stone, and at the present day is applied
by jewellers indiscriminately to the true topaz and citrine, the
yellow quartz, the former, however, being sometimes distinguished by
the prefix ‘Brazilian.’ ‘Oriental’ topaz is corundum, and ‘occidental’
topaz is a term occasionally employed for the yellow quartz. Emerald,
which means green, was first used for chrysocolla, an opaque greenish
stone (p. 288), but was afterwards applied to the priceless green
variety of beryl, for which it is still retained. ‘Oriental’ emerald
is corundum, ‘Brazilian’ emerald in the eighteenth century was a
common term for the green tourmaline recently introduced to Europe,
and ‘Uralian’ emerald has been tentatively suggested for the green
garnet more usually known as ‘olivine.’ Amethyst is properly the violet
quartz, but with the prefix ‘oriental’ it is also applied to violet
corundum, though some jewellers use it for the brilliant quartz, with
purple and white sectors, from Siberia. Almandine, which is derived
from the name of an Eastern mart for precious stones, has come to
signify a stone of columbine-red hue, principally garnet, but with
suitable qualification corundum and spinel also.

The nomenclature of jewellery tends to suggest relations between the
gem-stones for which there is no real foundation, and to obscure
the essential identity, except from the point of view of colour, of
sapphire and ruby, emerald and aquamarine, cairngorm and amethyst.




                              CHAPTER XIV

                          MANUFACTURED STONES


The initial step in the examination of a crystallized substance is
to determine its physical characters and to resolve it by chemical
analysis into its component elements; the final, and by far the
hardest, step is to build it up or synthetically prepare it from its
constituents. Unknown to the world at large, work of the latter kind
has long been going on within the walls of laboratories, and as the
advance in knowledge placed in the hands of experimenters weapons more
and more comparable with those wielded by nature, their efforts have
been increasingly successful. So stupendous, however, are the powers
of nature that the possibility of reproducing, by human agency, the
treasured stones which are extracted from the earth in various parts
of the globe at the cost of infinite toil and labour has always been
derided by those ignorant of what had already been accomplished. Great,
therefore, was the consternation and the turmoil when concrete evidence
that could not be gainsaid showed that man’s restless efforts to
bridle nature to his will were not in vain, and congresses of all the
high-priests of jewellery were hastily convened to ban such unrighteous
products, with what ultimate success remains to be seen.

Crystallization may be caused in four different ways, of which the
second alone has as yet yielded stones large enough to be cut—

1. By the separation of the substance from a saturated solution. In
nature the solvent may not be merely hot water, or water charged with
an acid, but molten rock, and the temperature and the pressure may be
excessively high.

2. By the solidification of the liquefied substance upon cooling. Ice
is a familiar example of this type.

3. By the sublimation of the vapour of the substance, which means the
direct passage from the vapour to the solid state without traversing
the usually intervening liquid state. It is usually the most difficult
of attainment of the four methods; the most familiar instance is snow.

4. By the precipitation of the substance from a solution when set free
by chemical action.

Other things being equal, the simpler the composition the greater is
the ease with which a substance may be expected to be formed; for,
instead of one complex substance, two or more different substances
may evolve, unless the conditions are nicely arranged. Attempts,
for instance, to produce beryl might result instead in a mixture of
chrysoberyl, phenakite, and quartz.

By far the simplest in composition of all the precious stones is
diamond, which is pure crystallized carbon; but its manufacture is
attended by well-nigh insuperable difficulties. If carbon be heated
in air, it burns at a temperature well below its melting point;
moreover, unless an enormously high pressure is simultaneously applied,
the product is the other form of crystallized carbon, namely, the
comparatively worthless graphite. Moissan’s interesting course of
experiments were in some degree successful, but the tiny diamonds were
worthless as jewels, and the expense involved in their manufacture was
out of all proportion to any possible commercial value they might have.

Next to diamond the simplest substances among precious stones are
quartz (crystallized silica) and corundum (crystallized alumina). The
crystallization of silica has been effected in several ways, but the
value in jewellery of quartz, even of the violet variety, amethyst, is
not such as to warrant its manufacture on a commercial scale. Corundum,
on the other hand, is held in high esteem; rubies and sapphires, of
good colour and free from flaws, have always commanded good prices. The
question of their production by artificial means has therefore more
than academic interest.

Ever since the year 1837, when Gaudin produced a few tiny flakes,
French experimenters have steadily prosecuted their researches in the
crystallization of corundum. Frémy and Feil, in 1877, were the first
to meet with much success. A portion of one of their crucibles lined
with glistening ruby flakes is exhibited in the British Museum (Natural
History).

[Illustration: FIG. 53.—Verneuil’s Inverted Blowpipe.]

In 1885 the jewellery market was completely taken by surprise by the
appearance of red stones, emanating, so it is alleged, from Geneva;
having the physical characters of genuine rubies, they were accepted
as, and commanded the prices of, the natural stones. It was eventually
discovered that they had resulted from the fusion of a number of
fragments of natural rubies in the oxy-hydrogen flame. The original
colour was driven off at that high temperature, but was revived by the
previous addition of a little bichromate of potassium. Owing to the
inequalities of growth, the cracks due to rapid cooling, the inclusion
of air-bubbles, often so numerous as to cause a cloudy appearance,
and, above all, the unnatural colour, these reconstructed stones, as
they are termed, were far from satisfactory, but yet they marked such
an advance on anything that had been accomplished before that for some
time no suspicion was aroused as to their being other than natural
stones.

A notable advance in the synthesis of corundum, particularly of ruby,
was made in 1904, when Verneuil, who had served his apprenticeship
to science under the guidance of Frémy, invented his ingenious
inverted form of blowpipe (Fig. 53), which enabled him to overcome the
difficulties that had baffled earlier investigators, and to manufacture
rubies vying in appearance after cutting with the best of nature’s
productions. The blowpipe consisted of two tubes, of which the upper,
_E_, wide above, was constricted below, and passing down the centre of
the lower, _F_, terminated just above the orifice of the latter in
a fine nozzle. Oxygen was admitted at _C_ through the plate covering
the upper end of the tube, _E_. A rod, which passed through a rubber
collar in the same plate, supported inside the tube, _E_, a vessel,
_D_, and at the upper end terminated in a small plate, on which was
fixed a disc, _B_. The hammer, _A_, when lifted by the action of an
electromagnet and released, fell by gravity and struck the disc. The
latter could be turned about a horizontal axis placed eccentrically,
so that the height through which the hammer fell and the consequent
force of the blow could be regulated. The rubber collar, which was
perfectly gas-tight, held the rod securely, but allowed the shocks to
be transmitted to the vessel, _D_, an arrangement of guides maintaining
the slight motion of the vessel strictly vertical. This vessel, which
carried the alumina powder used in the manufacture of the stone, had as
its base a cylindrical sieve of fine mesh. The succession of rapid taps
of the hammer caused a regular feed of powder down the tube, the amount
being regulated by varying the height through which the hammer fell.
Hydrogen or coal-gas was admitted at _G_ into the outer tube, _F_, and
in the usual way met the oxygen just above the orifice, _L_. To exclude
irregular draughts, the flame was surrounded by a screen, _M_, which
was provided with a mica window, and a water-jacket, _K_, protected the
upper part of the apparatus from excessive heating.

[Illustration: FIG. 54.—‘Boule,’ or Pear-shaped Drop.]

The alumina was precipitated from a solution of pure ammonia—alum,
(NH_{4})_{2}SO_{4}.Al_{2}(SO_{4})_{3}.24H_{2}O, in distilled water
by the addition of pure ammonia, sufficient chrome-alum also being
dissolved with the ammonia-alum to furnish about 2½ per cent. of
chromic oxide in the resulting stone. The powder, carefully prepared
and purified, was placed, as has been stated above, in the vessel,
_D_, and on reaching the flame at the orifice it melted, and fell
as a liquid drop, _N_, upon the pedestal, _P_, which was formed of
previously fused alumina. This pedestal was attached by a platinum
sleeve to an iron rod, _Q_, which was provided with the necessary screw
adjustments, _R_ and _S_, for centring and lowering it as the drop
grew in size. Great care was exercised to free the powder from any
trace of potassium, which, if present, imparted a brownish tinge to
the stone. The pressure of the oxygen, low initially both to prevent
the pedestal from melting, and to keep the area of the drop in contact
with the pedestal as small as possible, because otherwise flaws tended
to start on cooling, was gradually increased until the flame reached
the critical temperature which kept the top of the drop melted, but
not boiling. The supply of powder was at the same time carefully
proportioned to the pressure. The pedestal, _P_, was from time to time
lowered, and the drop grew in the shape of a pear (Fig. 54), the apex
of which was downwards and adhered to the pedestal by a narrow stalk.
As soon as the drop reached the maximum size possible with the size of
the flame, the gases were sharply and simultaneously cut off. After ten
minutes or so the drop was lowered from the chamber, _M_, by the screw,
_S_, and when quite cold was removed from the pedestal.

Very few changes have been made in the method when adapted to
commercial use. Coal-gas has, however, entirely replaced the
costly hydrogen, and the hammer is operated by a cam instead of an
electromagnet, while, as may be seen from the view of a gem-stone
factory (Plate XIV), a number of blowpipes are placed in line so that
their cams are worked by the same shaft, _a_. The fire-clay screen,
_b_, surrounding the flame is for convenience of removal divided into
halves longitudinally, and a small hole is left in front for viewing
the stone during growth, a red glass screen, _c_, being provided in
front to protect the eyes from the intense glare. Half the fire-clay
screen of the blowpipe in the centre of the Plate has been removed to
show the arrangement of the interior. The centring and the raising
and lowering apparatus, _d_, have been modified. The process is so
simple that one man can attend to a dozen or so of these machines, and
it takes only one hour to grow a drop large enough to be cut into a
ten-carat stone.

[Illustration: _PLATE XIV_

BLOWPIPE USED FOR THE MANUFACTURE OF RUBIES AND SAPPHIRES]

The drops, unless the finished stone is required to have a similar
pear shape, are divided longitudinally through the central core into
halves, which in both shape and orientation are admirably suited to the
purposes of cutting; as a general rule, the drop splits during cooling
into the desired direction of its own accord.

[Illustration: FIG. 55.—Bubbles and Curved Striæ in Manufactured Ruby.]

Each drop is a single crystalline individual, and not, as might have
been anticipated, an alumina glass or an irregular aggregation of
crystalline fragments, and, if the drop has cooled properly, the
crystallographic axis is parallel to the core of the pear. The cut
stone will therefore have not only the density and hardness, but also
all the optical characters—refractivity, double refraction, dichroism,
etc.—pertaining to the natural species, and will obey precisely the
same tests with the refractometer and the dichroscope. Were it not for
certain imperfections it would be impossible to distinguish between the
stones formed in Nature’s vast workshop and those produced within the
confines of a laboratory. The artificial stones, however, are rarely,
if ever, free from minute air-bubbles (Fig. 55), which can easily be
seen with an ordinary lens. Their spherical shape differentiates them
from the plane-sided cavities not infrequently visible in a natural
stone (Fig. 56). Moreover, the colouring matter varies slightly, but
imperceptibly, in successive shells, and consequently in the finished
stone a careful eye can discern the curved striations (Fig. 55)
corresponding in shape to the original shell. In a natural stone, on
the other hand, although zones of different colours or varying shades
are not uncommon, the resulting striations are straight (Fig. 56),
corresponding to the plane faces of the original crystal form. By
sacrificing material it might be possible to cut a small stone free
from bubbles, but the curved striations would always be present to
betray its origin.

[Illustration: FIG. 56.—Markings in Natural Ruby.]

The success that attended the manufacture of ruby encouraged efforts to
impart other tints to crystallized alumina. By reducing the percentage
amount of chromic oxide, pink stones were turned out, in colour not
unlike those Brazilian topazes, the original hue of which has been
altered by the application of heat. These artificial stones have
therefore been called ‘scientific topaz’; of course, quite wrongly,
since topaz, which is properly a fluo-silicate of aluminium, is quite a
different substance.

Early attempts made to obtain the exquisite blue tint of the true
sapphire were frustrated by an unexpected difficulty. The colouring
matter, cobalt oxide, was not diffused evenly through the drop, but
was huddled together in splotches, and it was found necessary to add a
considerable amount of magnesia as a flux before a uniform distribution
of colour could be secured. It was then discovered that, despite the
colour, the stones had the physical characters, not of sapphire, but
of the species closely allied to it, namely, spinel, aluminate of
magnesium. By an unsurpassable effort of nomenclature these blue stones
were given the extraordinary name of ‘Hope sapphire,’ from fanciful
analogy with the famous blue diamond which was once the pride of the
Hope collection. A blue spinel is occasionally found in nature, but the
actual tint is somewhat different. These manufactured stones have the
disadvantage of turning purple in artificial light. By substituting
lime for magnesia as a flux, Paris, a pupil of Verneuil’s, produced
blue stones which were not affected to the same extent. The difficulty
was at length overcome at the close of 1909, when Verneuil, by
employing as tinctorial agents 0·5 per cent. of titanium oxide and 1·5
per cent. of magnetic iron oxide, succeeded in producing blue corundum;
it, however, had not quite the tint of sapphire. Stones subsequently
manufactured, which were better in colour, contained about 0·12 per
cent. of titanium oxide, but no iron at all.

By the addition to the alumina of a little nickel oxide and vanadium
oxide respectively, yellow and yellowish green corundums have been
obtained. The latter have in artificial light a distinctly reddish
hue, and have therefore been termed ‘scientific alexandrite’; of
course, quite incorrectly, since the true alexandrite is a variety of
chrysoberyl, aluminate of beryllium, a very different substance.

If no colouring matter at all be added and the alum be free from
potash, colourless stones or white sapphires are formed, which pass
under the name ‘scientific brilliant.’ It is scarcely necessary to
remark that they are quite distinct from the true brilliant, diamond.

The high prices commanded by emeralds, and the comparative success that
attended the reconstruction of ruby from fragments of natural stones,
suggested that equal success might follow from a similar process with
powdered beryl, chromic oxide being used as the colouring agent. The
resulting stones are, indeed, a fair imitation, being even provided
with flaws, but they are a beryl glass with lower specific gravity and
refractivity than the true beryl, and are wrongly termed ‘scientific
emerald.’ Moreover, recently most of the stones so named on the market
are merely green paste.

It is unfortunate that the real success which has been achieved in the
manufacture of ruby and sapphire should be obscured by the ill-founded
claims tacitly asserted in other cases.

At the time the manufactured ruby was a novelty it fetched as much as
£6 a carat, but as soon as it was discovered that it could easily
be differentiated from the natural stone, a collapse took place, and
the price fell abruptly to 30s., and eventually to 5s. and even 1s.
a carat. The sapphires run slightly higher, from 2s. to 7s. a carat.
The prices of the natural stones, which at first had fallen, have now
risen to almost their former level. The extreme disparity at present
obtaining between the prices of the artificial and the natural ruby
renders the fraudulent substitution of the one for the other a great
temptation, and it behoves purchasers to beware where and from whom
they buy, and to be suspicious of apparently remarkable bargains,
especially at places like Colombo and Singapore where tourists abound.
It is no secret that some thousands of carats of manufactured rubies
are shipped annually to the East. _Caveat emptor._




                              CHAPTER XV

                           IMITATION STONES


The beryl glass mentioned in the previous chapter marks the transition
stage between manufactured stones which in all essential characters
are identical with those found in nature, and artificial stones which
resemble the corresponding natural stone in outward appearance only. In
a sense both sorts may be styled artificial, but it would be misleading
to confound them under the same appellation.

Common paste,[6] which is met with in drapery goods and cheap ornaments
in general—hat-pins, buckles, and so forth—is composed of ordinary
crown-glass or flint-glass, the refractive indices being about 1·53 and
1·63 respectively. The finest quality, which is used for imitations of
brilliants, is called ‘strass.’ It is a dense lead flint-glass of high
refraction and strong colour-dispersion, consisting of 38·2 per cent.
of silica, 53·3 red lead (oxide of lead), and 7·8 potassium carbonate,
with small quantities of soda, alumina, and other substances. How
admirable these imitations may be, a study of the windows of a shop
devoted to such things will show. Unfortunately the addition of
lead, which is necessary for imparting the requisite refraction and
‘fire’ to the strass, renders the stones exceedingly soft. All glass
yields to the file, but strass stones are scratched even by ordinary
window-glass. If worn in such a way that they are rubbed, they
speedily lose the brilliance of their polish, and, moreover, they are
susceptible to attack by the sulphurous fumes present in the smoky air
of towns, and turn after a time a dirty brown in hue. When coloured
stones are to be imitated, small quantities of a suitable metallic
oxide are fused with the glass; cobalt gives rise to a royal-blue tint,
chromium a ruby red, and manganese a violet. Common paste is not highly
refractive enough to give satisfactory results when cut as a brilliant,
and the bases are therefore often coated with quicksilver, or, in the
case of old jewellery, covered with foil in the setting, in order to
secure more complete reflection from the interior. The fashioning of
these imitation stones is easy and cheap. Being moulded, they do not
require cutting, and the polishing of the facets thus formed is soon
done on account of the softness of the stones.

A test with a file readily differentiates paste stones from the natural
stones they pretend to be. Being necessarily singly refractive, they
are, of course, lacking in dichroism, and their refractivity seldom
accords even approximately with that of the corresponding natural stone.

In order to meet the test for hardness the doublet was devised. Such
a stone is composed of two parts—the crown consisting of colourless
quartz or other inexpensive real and hard stone, and the base being
made up of coloured glass. When the imitation, say of a sapphire, is
intended to be more exact, the crown is made of a real sapphire, but
one deficient in colour, the requisite tint being obtained from the
paste forming the under part of the doublet. In case the base should
also be tested for hardness the triplet has been devised. In this the
base is made of a real stone also, and the coloured paste is confined
to the girdle section, where it is hidden by the setting. Sapphires and
emeralds of indifferent colour are sometimes slit across the girdle;
the interior surfaces are polished, and colouring matter is introduced
with the cement, generally Canada balsam, which is used to re-unite the
two portions of the stone together. All such imitations may be detected
by placing the stone in oil, when the surfaces separating the portions
of the composite stone will be visible, or the binding cement may be
dissolved by immersing the stone, if unmounted, in boiling water, or in
alcohol or chloroform, when the stone will fall to pieces.

The glass imitations of pearls, which have become very common in recent
years, may, apart from their inferior iridescence, be detected by
their greater hardness, or by the apparent doubling of, say, a spot of
ink placed on the surface, owing to reflection from the inner surface
of the glass shell. They are made of small hollow spheres formed by
blowing. Next to the glass comes a lining of parchment size, and next
the under lining, which is the most important part of the imitation,
consisting of a preparation of fish scales called _Essence d’Orient_,
When the lining is dry, the globe is filled with hot wax to impart the
necessary solidity. In cheap imitations the glass balls are not lined
at all, but merely heated with hydrochloric acid to give an iridescence
to the surface; sometimes they are coated with wax, which can be
scraped off with a knife.




                           PART II—SECTION A

                            PRECIOUS STONES




                              CHAPTER XVI

                                DIAMOND


Diamond has held pride of place as chief of precious stones ever
since the discovery of the form of cutting known as the ‘brilliant’
revealed to full perfection its amazing qualities; and justly so,
since it combines in itself extreme hardness, high refraction, large
colour-dispersion, and brilliant lustre. A rough diamond, especially
from river gravels, has often a peculiar greasy appearance, and is
no more attractive to the eye than a piece of washing-soda. It is
therefore easy to understand why the Persians in the thirteenth century
placed the pearl, ruby, emerald, and even peridot before it, and
writers in the Middle Ages frequently esteemed it below emerald and
ruby. The Indian lapidaries, who were the first to realize that diamond
could be ground with its own powder, discovered what a wonderful
difference the removal of the skin makes in the appearance of a stone.
They, however, made no attempt to shape a stone, but merely polished
the natural facets, and only added numerous small facets when they
wished to conceal flaws or other imperfections; indeed, the famous
traveller, Tavernier, from whom most of our knowledge of early mining
in India is obtained, invariably found that a stone covered with many
facets was badly flawed. The full radiant beauty of a diamond comes to
light only when it is cut in brilliant form.

Of all precious stones diamond has the simplest composition; it is
merely crystallized carbon, another form of which is the humble and
useful graphite, commonly known as ‘black-lead.’ Surely nature has
surpassed all her marvellous efforts in producing from the same element
substances with such divergent characters as the hard, brilliant, and
transparent diamond and the soft, dull, and opaque graphite. It is,
however, impossible to draw any sharp dividing line between the two;
soft diamond passes insensibly into hard graphite, and vice versa.
Boart, or bort, as it is sometimes written, is composed of minute
crystals of diamond arranged haphazardly; it possesses no cleavage,
its hardness is greater than that of the crystals, and its colour is
greyish to blackish. Carbon, carbonado, or black diamond, which is
composed of still more minute crystals, is black and opaque, and is
perceptibly harder than the crystals. It passes into graphite, which
varies in hardness, and may have any density between 2·O and 3·O.
Jewellers apply the term boart to crystals or fragments which are of no
service as gems; such pieces are crushed to powder and used for cutting
and polishing purposes.

Diamonds, when absolutely limpid and free from flaws, are said to be
of the ‘first water,’ and are most prized when devoid of any tinge of
colour except perhaps bluish (Plate I, Fig. 1). Stones with a slight
tinge of yellow are termed ‘off-coloured,’ and are far less valuable.
Those of a canary-yellow colour (Plate I, Fig. 3), however, belong to a
different category, and have a decided attractiveness. Greenish stones
also are common, though it is rare to come across one with a really
good shade of that colour. Brown stones, especially in South Africa,
are not uncommon. Pink stones are less common, and ruby-red and blue
stones are rare. Those of the last-named colour have usually what is
known as a ‘steely’ shade, _i.e._ they are tinged with green; stones of
a sapphire blue are very seldom met with, and such command high prices.

[Illustration: FIGS. 57—59.—Diamond Crystals.]

Diamond crystallizes (Figs. 57—59 and Plate I, Fig. 2) in octahedra
with brilliant, smooth faces, and occasionally in cubes with rough
pitted faces; sometimes three or six faces take the place of each
octahedron face, and the stone is almost spherical in shape. The
surfaces of the crystals are often marked with equilateral triangles,
which are supposed to represent the effects of incipient combustion.
Twinned crystals, in which the two individuals may be connected by a
single plane or may be interpenetrating, a star shape often resulting
in the latter case, are common; sometimes, if of the octahedron type,
they are beautifully symmetrical. The rounded crystals are frequently
covered with a peculiar gum-like skin which is somewhat less hard than
the crystal itself. A large South African stone, weighing 27 grams (130
carats) and octahedral in shape, which was the gift of John Ruskin,
and named by him the ‘Colenso’ after the first bishop of Natal, is
exhibited in the British Museum (Natural History); its appearance is,
however, marred by its distinctly ‘off-coloured’ tint.

The refraction of diamond is single, but local double refraction is
common, indicating a state of strain which can often be traced to an
included drop of liquid carbonic acid; so great is the strain that many
a fine stone has burst to fragments on being removed from the ground
in which it has lain. The refractive index for the yellow light of a
sodium flame is 2·4175, and the slight variation from this mean value
that has been observed, amounting only to 0·0001, testifies to the
purity of the composition. The colour-dispersion is large, being as
much as 0·044, in which respect it surpasses all colourless stones,
but is exceeded by sphene and the green garnet from the Urals (cf. p.
217). The lustre of diamond, when polished, is so characteristic as to
be termed adamantine, and is due to the combination of high refraction
and extreme hardness. Diamond is translucent to the X (Röntgen) rays;
it phosphoresces under the action of radium, and of a high-tension
electric current when placed in a vacuum tube, and sometimes even when
exposed to strong sunlight. Some diamonds fluoresce in sunlight,
turning milky, and a few even emit light when rubbed. Crookes found
that a diamond buried in radium bromide for a year had acquired a
lovely blue tint, which was not affected even by heating to redness.
The specific gravity is likewise constant, being 3·521, with a possible
variation from that mean value of 0·005; but a greater range, as might
be expected, is found in the impure boart.

Diamond is by far the hardest substance in nature, being marked 10 in
Mohs’s scale of hardness, but it varies in itself; stones from Borneo
and New South Wales are so perceptibly harder than those usually in
the lapidaries’ hands, that they can be cut only with their own and
not ordinary diamond powder, and some difficulty was experienced in
cutting them when they first came into the market. It is interesting
to note that the metal tantalum, the isolation of which in commercial
