Repository: gutenbergbooks/60990

Project Gutenberg (https://www.gutenberg.org) public repository for eBook #60990 (https://www.gutenberg.org/ebooks/60990)

File: 60990-0.txt (part 7 of 12)
hands of the Mogul emperors, and legend even traces it back some four
thousand years previously. It remained at Delhi until the invasion of
North-West India by Nadir Shah in 1739, when it passed together with an
immense amount of spoil into the hands of the conqueror. At his death
the empire which he had so strenuously founded fell to pieces, and
the great diamond after many vicissitudes came into the possession of
Runjit Singh at Lahore. His successors kept it until upon the fall of
the Sikh power in 1850 it passed to the East India Company, in whose
name it was presented by Lord Dalhousie to Queen Victoria. At this
date the stone still retained its original Indian form, but in 1862 it
was re-cut into the form of a shallow brilliant (Fig. 62), the weight
thereby being reduced from 186-1/16 to 106-1/16 carats. The wisdom
of this course has been severely criticized; the stone has not the
correct shape of a brilliant and is deficient in ‘fire,’ and it has
with the change in shape lost much of its old historical interest.
The Koh-i-nor is the private property of the English Royal Family, the
stone shown in the Tower being a model. It is valued at £100,000.


                          (2) PITT OR REGENT

[Illustration: FIG. 63.—Pitt or Regent (top view).]

[Illustration: FIG. 64.—Pitt or Regent (side view).]

This splendid stone was discovered in 1701 at the famous diamond mines
at Partial, on the Kistna, about 150 miles (240 km.) from Golconda,
and weighed as much as 410 carats in the rough. By devious ways it
came into the hands of Jamchund, a Parsee merchant, from whom it was
purchased by William Pitt, governor of Fort St. George, Madras, for
£20,400. On his return to England Pitt had it cut into a perfect
brilliant (Fig. 63), weighing 163⅞ carats, the operation occupying
the space of two years and costing £5000; more than £7000 is said to
have been realized from the sale of the fragments left over. Pitt
had an uneasy time and lived in constant dread of theft of the stone
until, in 1717, after lengthy negotiations, he parted with it to the
Duc d’Orléans, Regent of France, for the immense sum of three and
three-quarter million francs, about £135,000. With the remainder of the
French regalia it was stolen from the Garde-meuble on August 17, 1792,
in the early days of the French Revolution, but was eventually restored
by the thieves, doubtless because of the impossibility of disposing of
such a stone, at least intact, and it is now exhibited in the Apollo
Gallery of the Louvre at Paris. It measures about 30 millimetres in
length, 25 in width, and 19 in depth, and is valued at £480,000.


                              (3) ORLOFF

[Illustration: FIG. 65.—Orloff (top view).]

[Illustration: FIG. 66.—Orloff (side view).]

One of the finest diamonds existing, this large stone forms the top
of the imperial sceptre of Russia. It is rose-cut (Fig. 65), the base
being a cleavage face, and weighs 194¾ carats. It is said to have
formed at one time one of the eyes of a statue of Brahma which stood
in a temple on the island of Sheringham in the Cavery River, near
Trichinopoli, in Mysore, and to have been stolen by a French soldier
who had somehow persuaded the priests to appoint him guardian of the
temple. He sold it for £2000 to the captain of an English ship, who
disposed of it to a Jewish dealer in London for £12,000. It changed
hands to a Persian merchant, Raphael Khojeh, who eventually sold it to
Prince Orloff for, so it is said, the immense sum of £90,000 and an
annuity of £4000. It was presented by Prince Orloff to Catherine II of
Russia.


                            (4) GREAT MOGUL

This, the largest Indian diamond known, was found in the Kollur mines,
about the year 1650. Its original weight is said to have been 787½
carats, but it was so full of flaws that the Venetian, Hortensio
Borgis, then in India, in cutting it to a rose form reduced its weight
to 240 carats. It was seen by Tavernier at the time of his visit
to India, but it has since been quite lost sight of. It has been
identified with both the Koh-i-nor and the Orloff, and it is even
suggested that both these stones were cut from it.


                               (5) SANCY

The history of this diamond is very involved, and probably two or more
stones have been confused. It may have been the one cut by Berquem for
Charles the Bold, from whose body on the fatal day of Nancy, in 1477,
it was snatched by a marauding soldier. It was acquired by Nicholas
Harlai, Seigneur de Sancy, who sold it to Queen Elizabeth at the close
of the sixteenth century. A hundred years later, in 1695, it was sold
by James II to Louis XIV. The stone in the French regalia, according
to the inventory taken in 1791, weighed 53¾ carats. It was never
recovered after the theft of the regalia in the following year, but
may be identical with the diamond which was in the possession of the
Demidoff family and was sold by Prince Demidoff in 1865 to a London
firm who were said to have been acting for Sir Jamsetjee Jeejeebhoy, a
wealthy Parsee of Bombay. It was shown at the Paris Exhibition of 1867.
It was almond-shaped, and covered all over with tiny facets by Indian
lapidaries.


                            (6) GREAT TABLE

This mysterious stone was seen by Tavernier at Golconda in 1642, but
has quite disappeared. It weighed 242-3/16 carats.


                       (7) MOON OF THE MOUNTAINS

This diamond is often confused with the Orloff. It was captured by
Nadir Shah at Delhi, and after his murder was stolen by an Afghan
soldier who disposed of it to an Armenian, by name Shaffrass. It was
finally acquired by the Russian crown for an enormous sum.


                               (8) NIZAM

A large diamond, weighing 340 carats, belonged to the Nizam of
Hyderabad; it was fractured at the beginning of the Indian Mutiny.
Whether the weight is that previous to fracture or not, there seems to
be no information.


                            (9) DARYA-I-NOR

This fine diamond, rose-cut and 186 carats in weight, is of the purest
water and merits its title of ‘River of Light.’ It seems to have been
captured by Nadir Shah at Delhi, and is now the largest diamond in the
Persian collection.


                               (10) SHAH

This fine stone, of the purest water, was presented to the Czar
Nicholas by the Persian prince Chosroes, younger son of Abbas Mirza, in
1843. At that time it still retained three cleavage faces which were
engraved with the names of three Persian sovereigns, and weighed 95
carats. It was, however, subsequently re-cut with the loss of 9 carats,
and the engraving has disappeared in the process.


                  (11) AKBAR SHAH, OR JEHAN GHIR SHAH

Once the property of the great Mogul, Akbar, this diamond was engraved
on two faces with Arabic inscriptions by the instructions of his
successor, Jehan. It disappeared, but turned up again in Turkey
under the name of ‘Shepherd’s Stone’; it still retained its original
inscriptions and was thereby recognized. In 1866 it was re-cut, the
weight being reduced from 116 to 71 carats, and the inscriptions
destroyed. The stone was sold to the Gaekwar of Baroda for 3½ lakhs of
rupees (about £23,333).


                            (12) POLAR STAR

A beautiful, brilliant-cut stone, weighing 40 carats, which is known by
this name, is in the Russian regalia.


                              (13) NASSAK

The Nassak diamond, which weighed 89¾ carats, formed part of the
Deccan booty, and was put up to auction in London in July 1837. It
was purchased by Emanuel, a London jeweller, who for £7200 shortly
afterwards sold it to the Duke of Westminster, in whose family it still
remains. It was originally pear-shaped, but was re-cut to a triangular
form with a reduction in weight to 78⅝ carats.


                             (14) NAPOLEON

This diamond was purchased by Napoleon Buonaparte for £8000, and worn
by him at his wedding with Josephine Beauharnais in 1796.


                            (15) CUMBERLAND

This stone, which weighs 32 carats, was purchased by the city of London
for £10,000 and presented to the Duke of Cumberland after the battle of
Culloden; it is now in the possession of the Duke of Brunswick.


                              (16) PIGOTT

A fine Indian stone, weighing 47½ carats, this diamond was brought
to England by Lord Pigott in 1775 and sold for £30,000. It came into
the possession of Ali Pacha, Viceroy of Egypt, and was by his orders
destroyed at his death.


                             (17) EUGÉNIE

This fine stone, weighing 51 carats, was given by the Czarina Catherine
II of Russia to her favourite, Potemkin. It was purchased by Napoleon
III as a bridal gift for his bride, and on his downfall was bought by
the Gaekwar of Baroda.


                           (18) WHITE SAXON

Square in contour, measuring 1-1/12 in. (28 mm.), and weighing 48¾
carats, this stone was purchased by Augustus the Strong for a million
thalers (about £150,000).


                          (19) PACHA OF EGYPT

This 40-carat brilliant was purchased by Ibrahim, Viceroy of Egypt, for
£28,000.


                           (20) STAR OF ESTE

Though a comparatively small stone, in weight 25½ carats, it is noted
for its perfection of form and quality. It belongs to the Archduke
Franz Ferdinand of Austrian-Este, eldest son of the Archduke Karl
Ludwig.


                   (21) TUSCANY, OR AUSTRIAN YELLOW

The beauty of this large stone, 133¾ carats in weight, is marred by
the tinge of yellow, which is sufficiently pronounced to impair its
brilliancy; it is a double rose in form. At one time the property of
the Grand Dukes of Tuscany, it is now in the possession of the Emperor
of Austria. King mentions a tale that it was bought at a curiosity
stall in Florence for an insignificant sum, the stone being supposed to
be only yellow quartz.


                        (22) STAR OF THE SOUTH

This, the largest of the Brazilian diamonds, was discovered at the
mines of Bagagem in July 1853. Perfectly transparent and without tint,
it was dodecahedral in shape and weighed 254½ carats, and was sold in
the rough for £40,000. It was cut as a perfect brilliant, being reduced
in weight to 125½ carats.


                         (23) ENGLISH DRESDEN

This beautiful stone, which weighed 119½ carats in the rough, was found
at the Bagagem mines, in Brazil, in 1857, and came into the possession
of Mr. E. Dresden. It was cut as a long, egg-shaped brilliant, weighing
76½ carats.


                       (24) STAR OF SOUTH AFRICA

The first considerable stone to be found in South Africa, it was
discovered at the Vaal River diggings in 1869, and weighed 83½ carats
in the rough. It was cut to a triangular brilliant of 46½ carats. It
was finally purchased by the Countess of Dudley for £25,000.


                             (25) STEWART

This large diamond, weighing in the rough 288⅜ carats, was found at the
Vaal River diggings in 1872, and was first sold for £6000 and shortly
afterwards for £9000; it was reduced on cutting to 120 carats. Like
many South African stones, it has a faint yellowish tinge.


                          (26) PORTER-RHODES

This blue-white stone, which weighed 150 carats, was found in a claim
belonging to Mr. Porter-Rhodes in the Kimberley mine in February 1880.


                (27) IMPERIAL, VICTORIA, OR GREAT WHITE

This large diamond weighed as much as 457 carats in the rough, and 180
when cut; it is quite colourless. It was brought to Europe in 1884, and
was eventually sold to the Nizam of Hyderabad for £20,000.


                             (28) DE BEERS

A pale yellowish stone, weighing 428½ carats, was found in the De Beers
mine in 1888. It was cut to a brilliant weighing 228½ carats, and
was sold to an Indian prince. A still larger stone of similar tinge,
weighing 503¼ carats, was discovered in 1896, and among other large
stones supplied by the same mine may be mentioned one of 302 carats
found in 1884, and another of 409 carats found in early years.


                            (29) EXCELSIOR

This, which prior to the discovery of the ‘Cullinan,’ was by far the
largest South African stone, was found in the Jagersfontein mine on
June 30, 1893; bluish-white in tint, it weighed 969½ carats. From
it were cut twenty-one brilliants, the larger stones weighing 67⅞,
45-13/16, 45-11/16, 39-3/16, 34, 27⅞, 25⅝, 23-11/16, 16-11/32, 13½
carats respectively, and the total weight of the cut stones amounting
to 364-3/32 carats.


                             (30) JUBILEE

Another large stone was discovered in the Jagersfontein mine in
1895. It weighed 634 carats in the rough, and from it was obtained a
splendid, faultless brilliant weighing 239 carats. It was shown at the
Paris Exhibition of 1900.


                   (31) STAR OF AFRICA, OR CULLINAN

[Illustration: FIG. 67.—Cullinan No. 1.]

All diamonds pale into insignificance when compared with the colossal
stone that came to light at the Premier mine near Pretoria in the
Transvaal on January 25, 1905. It was first called the ‘Cullinan’ after
Sir T. M. Cullinan, chairman of the Premier Diamond Mine (Transvaal)
Company, but has recently, by desire of King George V, received the
name ‘Star of Africa.’ The rough stone weighed 621·2 grams or 3025¾
carats (about 1⅓ lb.); it displayed three natural faces (Plate XXV)
and one large cleavage face, and its shape suggested that it was
a portion of an enormous stone more than double its size; it was
transparent, colourless, and had only one small flaw near the surface.
This magnificent diamond was purchased by the Transvaal Government for
£150,000, and presented to King Edward VII on his birthday, November 9,
1907.

[Illustration: _PLATE XXV_

CULLINAN DIAMOND

(_Natural size_)]

[Illustration: FIG. 68.—Cullinan No. 2.]

The Cullinan was entrusted to the famous firm, Messrs. I. J. Asscher
& Co., of Amsterdam, for cutting on January 23, 1908, just three
years after its discovery. On February 10 it was cleaved into two
parts, weighing respectively 1977½ and 1040½ carats, from which the
two largest stones have been cut, one being a pendeloque or drop
brilliant in shape (Fig. 67) and weighing 516½ carats, and the other
a square brilliant (Fig. 68) weighing 309-3/16 carats. The first
has been placed in the sceptre, and the second in the crown of the
regalia. Besides these there are a pendeloque weighing 92 carats, a
square-shaped brilliant 62, a heart-shaped stone 18⅜, two marquises
8-9/16 and 11¼, an oblong stone 6⅝, a pendeloque 4-9/32, and 96 small
brilliants weighing together 7⅜; the total weight of the cut stones
amounts to 1036-5/32 carats. The largest stone has 74 and the second 66
facets. The work was completed and the stones handed to King Edward in
November 1908.

Although the Premier mine has yielded no worthy compeer of the
Cullinan, it can, nevertheless, boast of a considerable number of
large stones which but for comparison with that giant would be thought
remarkable for their size, no fewer than seven of them having weights
of over 300 carats, viz. 511, 487¼, 458¾, 391½, 373, 348, and 334
carats.


                          (32) STAR OF MINAS

This large diamond, which was found in 1911 at the Bagagem mines, Minas
Geraes, Brazil, had the shape of a dome with a flat base, and weighed
in the rough 35·875 grams (174¾ carats).

                   •       •       •       •       •

The large stone called the ‘Braganza,’ in the Portuguese regalia, which
is supposed to be a diamond, is probably a white topaz; it weighs 1680
carats. The Mattan stone, pear-shaped and weighing 367 carats, which
was found in the Landak mines near the west coast of Borneo in 1787, is
suspected to be quartz.


                           COLOURED DIAMONDS


                               (1) HOPE

[Illustration: FIG. 69.—Hope.]

The largest of coloured diamonds, the Hope, weighs 44⅛ carats, and has
a steely- or greenish-blue, and not the royal-blue colour of the glass
models supposed to represent it. It is believed to be a portion of a
drop-form stone (_d’un beau violet_) which was said to have been found
at the Kollur mines, and was secured by Tavernier in India in 1642 and
sold by him to Louis XIV in 1668; it then weighed 67 carats. This stone
was stolen with the remainder of the French regalia in 1792 and never
recovered. In 1830 the present stone (Fig. 69) was offered for sale
by Eliason, a London dealer, and was purchased for £18,000 by Thomas
Philip Hope, a wealthy banker and a keen collector of gems. Probably
the apex of the original stone had been cut off, reducing it to a
nearly square stone. The slight want of symmetry of the present stone
lends confirmation to this view, and two other blue stones are known,
which, together with the Hope, make up the weight of the original
stone. At the sale of the Hope collection at Christie’s in 1867 the
blue diamond went to America. In 1908 the owner disposed of it to Habib
Bey for the enormous sum of £80,000. It was put up to auction in Paris
in 1909, and bought by Rosenau, the Paris diamond merchant, for the
comparatively small sum of 400,000 francs (about £16,000), and was sold
in January 1911 to Mr. Edward M’Lean for £60,000. The stone is supposed
to bring ill-luck in its train, and its history has been liberally
embellished with fable to establish the saying.


                              (2) DRESDEN

A beautiful apple-green diamond, faultless, and of the purest water, is
contained in the famous Green Vaults of Dresden. It weighs 40 carats,
and was purchased by Augustus the Strong in 1743 for 60,000 thalers
(about £9000).


                              (3) PAUL I

A fine ruby-red diamond, weighing 10 carats, is included among the
Russian crown jewels.


                              (4) TIFFANY

The lovely orange brilliant, weighing 125⅜ carats, which is in the
possession of Messrs. Tiffany & Co., the well-known jewellers of New
York, was discovered in the Kimberley mine in 1878.




                              CHAPTER XIX

                               CORUNDUM

                         (_Sapphire_, _Ruby_)


Ranking in hardness second to diamond alone, the species known to
science as corundum and widely familiar by the names of its varieties,
sapphire and ruby, holds a pre-eminent position among coloured
gem-stones. The barbaric splendour of ruby (Plate I, Fig. 13) and the
glorious hue of sapphire (Plate I, Fig. 11) are unsurpassed, and it
is remarkable that the same species should boast such different, but
equally magnificent, tints. They, however, by no means exhaust the
resources of this variegated species. Fine yellow stones (Plate I,
Fig. 12), which compare with topaz in colour and are its superior in
hardness, and brilliant colourless stones, which are unfortunately
deficient in ‘fire’ and cannot therefore approach diamond, are to
be met with, besides others of less attractive hues, purple, and
yellowish, bluish, and other shades of green. Want of homogeneity in
the coloration of corundum is a frequent phenomenon; thus, the purple
stones on close examination are found to be composed of alternate blue
and red layers, and stones showing patches of yellow and blue colour
are common. Owing to the peculiarity of their interior arrangement
certain stones display when cut _en cabochon_ a vivid six-rayed star of
light (Plate I, Fig. 15). Sapphire and ruby share with diamond, pearl,
and emerald the first rank in jewellery. They are popular stones,
especially in rings; their comparative rarity in large sizes, apart
from the question of expense, prevents their use in the bigger articles
of jewellery. The front of the stones is usually brilliant-cut and the
back step-cut, but Indian lapidaries often prefer to cover the stone
with a large number of triangular facets, especially if the stone be
flawed; star-stones are cut more or less steeply _en cabochon_.

In composition corundum is alumina, oxide of aluminium, corresponding
to the formula Al_{2}O_{3}, but it usually contains in addition small
quantities, rarely more than 1 per cent., of ferric oxide, chromic
oxide, and perhaps other metallic oxides. When pure, it is colourless;
the splendid tints which are its glory have their origin in the minute
traces of the other oxides present. No doubt chromic oxide is the
cause of the ruddy hue of ruby, since it is possible, as explained
above (p. 117), closely to imitate the ruby tint by this means, but
nothing approaching so large a percentage as 2½ has been detected in
a natural stone. The blue colour of sapphire may be due to titanic
oxide, and ferric oxide may be responsible for the yellow hue of
the ‘oriental topaz,’ as the yellow corundum is termed. Sapphires,
when of considerable size, are rarely uniform in tint throughout the
stone. Alternations of blue and red zones, giving rise to an apparent
purple or violet tint, and the conjunction of patches of blue and
yellow are common. Perfectly colourless stones are less common, a
slight bluish tinge being usually noticeable, but they are not in much
demand because, on account of their lack of ‘fire,’ they are of little
interest when cut. The tint of the red stones varies considerably in
depth; jewellers term them, when pale, pink sapphires, but, of course,
no sharp distinction can be drawn between them and rubies. The most
highly prized tint is the so-called pigeon’s blood, a shade of red
slightly inclined to purple. The prices for ruby of good colour run
from about 25s. a carat for small stones to between £60 and £80 a
carat for large stones, and still higher for exceptional rubies. The
taste in sapphires has changed of recent times. Formerly the deep blue
was most in demand, but now the lighter shade, that resembling the
colour of corn-flower, is preferred, because it retains a good colour
in artificial light. Large sapphires are more plentiful than large
rubies, and prices run lower; even for large perfect stones the rate
does not exceed £30 a carat. Large and uniform ‘oriental topazes’ are
comparatively common, and realize moderate prices, about 2s. to 30s.
a carat according to quality and size. Green sapphires are abundant
from Australia, but their tint, a kind of deep sage-green, is not very
pleasing. Brown stones with a silkiness of structure are also known.

The name of the species comes through the French _corindon_ from an
old Hindu word, _korund_, of unknown significance, and arose from the
circumstance that the stones which first found their way to Europe came
from India. At the present day the word corundum is applied in commerce
to the opaque stones used for abrasive purposes, to distinguish the
purer material from emery, which is corundum mixed with magnetite and
other heavy stones of lower hardness. The origin of the word sapphire,
which means blue, has been discussed in an earlier chapter (p. 110).
Jewellers use it in a general sense for all corundum except ruby. Ruby
comes from the Latin _ruber_, red. The prefix ‘oriental’ (p. 111)
is often used to distinguish varieties of corundum, since it is the
hardest of ordinary coloured stones and the finest gem-stones in early
days reached Europe by way of the East.

Corundum crystallizes either in six-sided prisms terminated by flat
faces (Plate I, Fig. 10), which are often triangularly marked, or with
twelve inclined faces, six above and six below, meeting in a girdle
(Plate I, Fig. 14). Ruby favours the former and the other varieties
the latter type. A fine crystal of ruby—the ‘Edwardes,’ so named by
the donor, John Ruskin, after Sir Herbert Edwardes—which weighs 33·5
grams (163 carats), is exhibited in the Mineral Gallery of the British
Museum (Natural History), and is tilted in such a way that the light
from a neighbouring window falls on the large basal face, and reveals
the interesting markings that nature has engraved on it. From its type
of symmetry corundum is doubly refractive with a direction of single
refraction running parallel to the edge of the prism. Owing to the
relative purity of the chemical composition the refractive indices
are very constant; the ordinary index ranges from 1·766 to 1·774 and
the extraordinary index from 1·757 to 1·765, the double refraction
remaining always the same, 0·009. The amount of colour-dispersion is
small, and therefore colourless corundum displays very little ‘fire.’
The difference between the indices for red and blue light is, however,
sufficiently great that the base of a ruby may be left relatively
thicker than that of a sapphire to secure an equally satisfactory
effect (cf. p. 98)—a point of some importance to the lapidary, since
stones are sold by weight and it is his object to keep the weight as
great as possible. When a corundum is tested on the refractometer in
white light a wide spectrum deliminates the two portions of the field
because of the smallness of the colour-dispersion (cf p. 25). The
dichroism of both ruby and sapphire is marked, the twin colours given
by the former being red and purplish-red, and by the latter blue and
yellowish-blue, the second colour in each instance corresponding to
the extraordinary ray. Tests with the dichroscope easily separate ruby
and sapphire from any other red or blue stone. This character has an
important bearing on the proper mode of cutting the stones. The ugly
yellowish tint given by the extraordinary ray of sapphire should be
avoided by cutting the stone with its table-facet at right angles to
the prism edge, which is the direction of single refraction. Whether
a ruby should be treated in the same way is a moot point. No doubt
if the colour is deep, it is the best plan, because the amount of
absorption of light is thereby sensibly reduced, but otherwise the
delightful nuances distinguishing ruby are best secured by cutting
the table-facet parallel to the direction of single refraction.
Yellow corundum also shows distinct dichroism, but by a variation
more of the depth than of the tint of the colour; the phenomenon is
faint compared with the dichroic effect of a yellow chrysoberyl. The
specific gravity also is very constant, varying only from 3·95 to 4·10;
sapphire is on the whole lighter than ruby. Corundum has the symbol 9
on Mohs’s scale, but though coming next to diamond it is a very poor
second (cf. p. 79). As is usually the case, the application of heat
tends to lighten the colour of the stones: those of a pale violet or
a yellow colour lose the tint entirely, and the deep violet stones
turn a lovely rose colour. On the other hand the action of radium has,
as was shown by Bordas, an intensifying action on the colour, and
even develops it in a colourless stone. From the latter reaction it
may be inferred that often in an apparently colourless stone two or
more selective influences are at work which ordinarily neutralize one
another, but, being unequally stimulated by the action of radium, they
thereupon give rise to colour. The stellate appearance of asterias
or star-stones—star-ruby and star-sapphire—results from the regular
arrangement either of numerous small channels or of twin-lamellæ in the
stone parallel to the six sides of the prisms; light is reflected from
the interior in the form of a six-rayed star (p. 38). Some stones from
Siam possess a markedly fibrous or silky structure.

The synthetical manufacture of ruby, sapphire, and other varieties of
corundum has already been described (p. 116).

Besides its use in jewellery corundum is on account of its hardness of
great service for many other purposes. Small fragments are extensively
employed for the bearing parts of the movements of watches, and both
the opaque corundum and the impure kind known as emery are in general
use for grinding and polishing softer stones, and steel and other
metal-work.

The world’s supply of fine rubies is drawn almost entirely from the
famous ruby mines near Mogok, situated about 90 miles (145 km.) in
a north-easterly direction from Mandalay in Upper Burma and at an
elevation of about 4000 ft. (1200 m.) above sea-level. It is from this
district that the stones of the coveted carmine-red, the so-called
‘pigeon’s blood,’ colour are obtained. The ruby occurs in a granular
limestone or calcite in association with the spinel of nearly the
same appearance—the ‘balas-ruby,’ oriental topaz (yellow corundum),
tourmaline, and occasionally sapphire. Some stones are found in
the limestone on the sides of the hills, but by far the largest
quantity occur in the alluvial deposits, both gravel and clay, in the
river-beds; the ruby ground is locally known as ‘_byon_.’ The stones
are as a rule quite small, averaging only about four to the carat.
Before the British annexation of the country in 1885 the mines were a
monopoly of the Burmese sovereigns and were worked solely under royal
licence. They are known to be of great antiquity, but otherwise their
early history is a mystery. It is said that an astute king secured the
priceless territory in 1597 from the neighbouring Chinese Shans in
exchange for a small and unimportant town on the Irrawaddy; if that
be so, he struck an excellent bargain. The mines were allotted to
licensed miners, _twin-tsas_ (eaters of the mine) as they were called
in the language of the country, who not only paid for the privilege,
but were compelled to hand over to the king all stones above a certain
weight. As might be anticipated this injunction caused considerable
trouble, and the royal monopolists constantly suspected the miners of
evading the regulation by breaking up stones of exceptional size; from
subsequent experience, it is probable that large stones were in reality
seldom found. Since 1887 the mines have been worked by arrangement with
the Government of India by the Ruby Mines, Ltd., an English company.
Its career has been far from prosperous, but during recent years, in
consequence of the improved methods of working the mines and of the
more generous terms afterwards accorded by the Government, greater
success has been experienced; the future is, however, to some extent
clouded by the advent of the synthetical stone, which has even made its
way out to the East.

Large rubies are far from common, and such as were discovered in the
old days were jealously hoarded by the Burmese sovereigns. According to
Streeter the finest that ever came to Europe were a pair brought over
in 1875, at a time when the Burmese king was pressed for money. One,
rich in colour, was originally cushion-shaped and weighed 37 carats;
the other was a blunt drop in form and weighed 47 carats. Both were cut
in London, the former being reduced to 32-5/16 carats and the latter
to 38-9/16 carats, and were sold for £10,000 and £20,000 respectively.
A colossal stone, weighing 400 carats, is reported to have been found
in Burma; it was broken into three pieces, of which two were cut and
resulted in stones weighing 70 and 45 carats respectively, and the
third was sold uncut in Calcutta for 7 lakhs of rupees (£46,667). The
finder of another large stone broke it into two parts, which after
cutting weighed 98 and 74 carats respectively; he attempted in vain to
evade the royal acquisitiveness, by giving up the larger stone to the
king and concealing the other. A fine stone, known by the formidable
appellation of ‘Gnaga Boh’ (Dragon Lord), weighed 44 carats in the
rough and 20 carats after cutting. Since the mines were taken over
by the Ruby Mines, Ltd., a few large stones have been discovered. A
beautiful ruby was found in the Tagoungnandaing Valley, and weighed
18½ carats in the rough and 11 carats after cutting; perfectly clear
and of splendid colour, it was sold for £7000, but is now valued at
£10,000. Another, weighing 77 carats in the rough, was found in 1899,
and was sold in India in 1904 for 4 lakhs of rupees (£26,667). A stone,
weighing 49 carats, was discovered in 1887, and an enormous one,
weighing as much as 304 carats, in 1890.

The ruby, as large as a pigeon’s egg, which is amongst the Russian
regalia was presented in 1777 to the Czarina Catherine by Gustav III of
Sweden when on a visit to St. Petersburg. The large red stone in the
English regalia which was supposed to be a ruby is a spinel (cf p. 206).

Comparatively uncommon as sapphires are in the Burma mines a faultless
stone, weighing as much as 79½ carats, has been discovered there.

Good rubies, mostly darker in colour than the Burmese stones, are
found in considerable quantity near Bangkok in Siam, Chantabun
being the centre of the trade, where, just as in Burma, they are
intimately associated with the red spinel. Because of the difference
in tint and the consequent difference in price, jewellers draw a
distinction between Burma and Siam rubies; but that, of course, does
not signify any specific difference between them. Siam is, however,
most distinguished as the original home of splendid sapphires. The
district of Bo Pie Rin in Battambang produces, indeed, more than
half the world’s supply of sapphires. In the Hills of Precious
Stones, such being the meaning of the native name for the locality, a
number of green corundums are found. Siam also produces brown stones
characterized by a peculiar silkiness of structure. Rubies are found in
Afghanistan at the Amir’s mines near Kabul and also to the north of the
lapis lazuli mines in Badakshan.

The conditions in Ceylon are precisely the converse of those obtaining
in Burma; sapphire is plentiful and ruby rare in the island. They are
found in different rocks, sapphire occurring with garnet in gneiss, and
ruby accompanying spinel in limestone, but they come together in the
resulting gravels, the principal locality being the gem-district near
Ratnapura in the south of the island. The largest uncut ruby discovered
in Ceylon weighed 42½ carats; it had, however, a decided tinge of
blue in it. Ceylon is also noted for the magnificent yellow corundum,
‘oriental topaz,’ or, as it is locally called, ‘king topaz,’ which it
produces.

Beautiful sapphires occur in various parts of India, but particularly
in the Zanskar range of the north-western Himalayas in the state of
Kashmir, where they are associated with brown tourmaline. Probably most
of the large sapphires known have emanated from India. By far the most
gigantic ever reported is one, weighing 951 carats, said to have been
seen in 1827 in the treasury of the King of Ava. The collection at the
Jardin des Plantes contains two splendid rough specimens; one, known as
the ‘Rospoli,’ is quite flawless and weighs 132-1/16 carats, and the
other is 2 inches in length and 1½ inches in thickness. The Duke of
Devonshire possesses a fine cut stone, weighing 100 carats, which is
brilliant-cut above and step-cut below the girdle. An image of Buddha,
which is cut out of a single sapphire, is exhibited, mounted on a gold
pin, in the Mineral Gallery of the British Museum (Natural History).

For some years past a large quantity of sapphires have come into the
market from Montana, U.S.A., especially from the gem-district about
twelve miles west of Helena. The commonest colour is a bluish green,
generally pale, but blue, green, yellow and occasionally red stones are
also found; they are characterized by their almost metallic lustre.
With them are associated gold, colourless topaz, kyanite, and a
beautiful red garnet which is found in grains and usually mistaken for
ruby. Rubies are also found in limestone at Cowee Creek, North Carolina.

Blue and red corundum, of rather poor quality, has come from the
Sanarka River, near Troitsk, and from Miask, in the Government of
Orenburg, Russia, and similar stones have been known at Campolongo, St.
Gothard, Switzerland.

The prolific gem-district near Anakie, Queensland, supplies examples of
every known variety of corundum except ruby; blue, green, yellow, and
parti-coloured stones, and also star-stones, are plentiful. Leaf-green
corundum is known father south, in Victoria. The Australian sapphire is
too dark to be of much value.

Small rubies and sapphires are found in the gem-gravels near the
Somabula Forest, Rhodesia.




                              CHAPTER XX

                                 BERYL

                (_Emerald_, _Aquamarine_, _Morganite_)


The species to be considered in this chapter includes the varieties
emerald and aquamarine, as well as what jewellers understand by beryl.
It has many incontestable claims on the attention of all lovers of the
beautiful in precious stones. The peerless emerald (Plate I, Fig. 5),
which in its verdant beauty recalls the exquisite lawns that grace the
courts and quadrangles of our older seats of learning, ranks to-day
as the most costly of jewels. Its sister stone, the lovely aquamarine
(Plate I, Fig. 4), which seems to have come direct from some mermaid’s
treasure-house in the depths of a summer sea, has charms not to be
denied. Pliny, speaking of this species, truly says, “There is not a
colour more pleasing to the eye”; yet he knew only the comparatively
inferior stones from Egypt, and possibly from the Ural Mountains.
Emeralds are favourite ring-stones, and would, no doubt, be equally
coveted for larger articles of jewellery did not the excessive cost
forbid, and nothing could be more attractive for a central stone than
a choice aquamarine of deep blue-green hue. Emeralds are usually
step-cut, though Indian lapidaries often favour the _en cabochon_
form; aquamarines, on the other hand, are brilliant-cut in front and
step-cut at the back.

Beryl, to use the name by which the species is known to science, is
essentially a silicate of aluminium and beryllium corresponding to the
formula, Be_{3}Al_{2}(SiO_{3})_{6}. The beryllia is often partially
replaced by small amounts of the alkaline earths, caesia, potash, soda,
and lithia, varying from about 1½ per cent. in beryl from Mesa Grande
to nearly 5 in that from Pala and Madagascar, and over 6, of which 3·6
is caesia, in beryl from Hebron, Maine; also, as usual, chromic and
ferric oxides take the place of a little alumina; from 1 to 2 per cent.
of water has been found in emerald. The element beryllium was, as its
name suggests, first discovered in a specimen of this species, the
discovery being made in 1798 by the chemist Vauquelin; it is also known
as glucinum in allusion to the sweet taste of its salts.

When pure, beryl is colourless, but it is rarely, if ever, free
from a tinge of blue or green. The colour is usually some shade of
green—grass-green, of that characteristic tint which is in consequence
known as emerald-green, or blue-green, yellowish green (Plate I, Fig.
6), and sometimes yellow, pink, and rose-red. The peculiar colour of
emerald is supposed to be caused by chromic oxide, small quantities
of which have been detected in it by chemical analysis; moreover,
experiment shows that glass containing the same percentage amount of
chromic oxide assumes the same splendid hue. Emerald, on being heated,
loses water, but retains its colour unimpaired, which cannot therefore
be due, as has been suggested, to organic matter. The term aquamarine
is applied to the deep sea-green and blue-green stones, and jewellers
restrict the term beryl to paler shades and generally other colours,
such as yellow, golden, and pink, but Kunz has recently proposed the
name morganite to distinguish the beautiful rose beryl such as is
found in Madagascar. The varying shades of aquamarine are due to the
influence of the alkaline earths modified by the presence of ferric
oxide or chromic oxide; the beautiful blushing hue of morganite is no
doubt caused by lithia.

[Illustration: FIG. 70.—Emerald Crystal.]

The name of the species is derived from the Greek βήρυλλος, an ancient
word, the meaning of which has been lost in the mists of time. The
Greek word denoted the same species in part as that now understood
by the name. Emerald is derived from a Persian word which appeared
in Greek as σμάραγδος, and in Latin as _smaragdus_; it originally
denoted chrysocolla, or similar green stone, but was transferred upon
