Repository: gutenbergbooks/60990

Project Gutenberg (https://www.gutenberg.org) public repository for eBook #60990 (https://www.gutenberg.org/ebooks/60990)

File: 60990-0.txt (part 8 of 12)
the introduction of the deep-green beryl from Upper Egypt. The name
aquamarine was suggested by Pliny’s exceedingly happy description of
the stones “which imitate the greenness of the clear sea,” although it
was not actually used by him. That emerald and beryl were one species
was suspected by Pliny, but the identity was not definitely established
till about a century ago. Morganite is named after John Pierpont Morgan.

The natural crystals have the form of a six-sided prism, and in the
case of emerald (Fig. 70, and Plate I, Fig. 8) invariably, if whole,
end in a single face at right angles to the length of the prism;
aquamarines have in addition a number of small inclined faces, and
stones from both Russia and Brazil often taper owing to the effects
of corrosion. The sixfold character of the crystalline symmetry
necessarily entails that the double refraction, which is small in
amount, 0·006, is uniaxial in character, and, since the ordinary
is greater than the extraordinary refractive index, it is negative
in sign. The values of the indices range between 1·567 and 1·590,
and 1·572 and 1·598 respectively, in the two cases, the pink beryl
possessing the highest values. The dichroism is distinct in the South
American emerald, the twin colours being yellowish and bluish green,
but otherwise is rather faint. The specific gravity varies between
2·69 and 2·79, and is therefore a little higher than that of quartz.
If, therefore, a beryl and a quartz be floating together in a tube
containing a suitable heavy liquid, the former will always be at a
sensibly lower level (cf. Fig. 32). The hardness varies from 7½ to
8, emerald being a little softer than the other varieties. There is
no cleavage, but like most gem-stones beryl is very brittle, and can
easily be fractured. Stones rendered cloudy by fissures are termed
‘mossy.’ When heated before the blowpipe beryl is fusible with
difficulty; it resists the attack of hydrofluoric acid as well as of
ordinary acids.

In all probability the whole of the emeralds known in ancient times
came from the so-called Cleopatra emerald mines in Upper Egypt. For
some reason they were abandoned, and their position was so completely
lost that in the Middle Ages it was maintained that emeralds had never
been found in Egypt at all, but had come from America by way of the
East. All doubts were set at rest by the re-discovery of the mines
early last century by Cailliaud, who had been sent by the Viceroy of
Egypt to search for them. They were, however, not much worked, and
after a few years were closed again, and were re-opened only about ten
years ago. The principal mines are at Jebel Zabara and at Jebel Sikait
in northern Etbai, about 10 miles (16 km.) apart and distant about 15
miles (24 km.) from the Red Sea, lying in the range of mountains that
run for a long distance parallel to the west coast of the Red Sea and
rise to over 1800 feet (550 m.) above sea-level. There are numerous
signs of considerable, but primitive, workings at distinct periods.
Both emeralds and beryls are found in micaceous and talcose schists.
The emeralds are not of very good quality, being cloudy and rather
light in colour. Finer emeralds have been found in a dark mica-schist,
together with other beryllium minerals, chrysoberyl and phenakite, and
also topaz and tourmaline on the Asiatic side of the Ural Mountains,
near the Takowaja River, which flows into the Bolshoi Reft River, one
of the larger tributaries of the Pyschma River, about fifty miles (80
km.) east of Ekaterinburg, a town which is chiefly concerned with the
mining and cutting of gem-stones. The mine was accidentally discovered
by a peasant, who noticed a few green stones at the foot of an uprooted
tree in 1830. Two years later the mine was regularly worked, and
remained open for twenty years, when it was closed. It has recently
been re-opened owing to the high rates obtaining for emeralds. Very
large crystals have been produced here, but in colour they are much
inferior to the South American stones; small Siberian emeralds, on the
other hand, are of better colour than small South American emeralds,
the latter being not so deep in tint. Emeralds have been found in a
similar kind of schist at Habachtal, in the Salzburg Alps. About thirty
years ago well-formed green stones were discovered with hiddenite at
Stony Point, Alexander County, in North Carolina, but not much gem
material has come to light.

The products of none of the mines that have just been mentioned can
on the whole compare with the beautiful stones which have come from
South America. At the time when the Spaniards grimly conquered Peru
and ruthlessly despoiled the country of the treasures which could be
carried away, immense numbers of emeralds—some of almost incredible
size—were literally poured into Spain, and eventually found their
way to other parts of Europe. These stones were known as Spanish or
Peruvian emeralds, but in all probability none of them were actually
mined in Peru. Perhaps the most extraordinary were the five choice
stones which Cortez presented to his bride, the niece of the Duke de
Bejar, thereby mortally offending the Queen, who had desired them for
herself, and which were lost in 1529 when Cortez was shipwrecked on
his disastrous voyage to assist Charles V at the siege of Algiers.
All five stones had been worked to divers fantastic shapes. One was
cut like a bell with a fine pearl for a tongue, and bore on the rim,
in Spanish, “Blessed is he who created thee.” A second was shaped
like a rose, and a third like a horn. A fourth was fashioned like a
fish, with eyes of gold. The fifth, which was the most valuable and
the most remarkable of all, was hollowed out into the form of a
cup, and had a foot of gold; its rim, which was formed of the same
precious metal, was engraved with the words, “Inter natos mulierum non
surrexit major.” As soon as the Spaniards had seized nearly all the
emeralds that the natives had amassed in their temples or for personal
adornment, they devoted their attention to searching for the source
of these marvels of nature, and eventually in 1558 they lighted by
accident upon the mines in what is now the United States of Colombia,
which have been worked almost continuously since that time. Since the
natives, who naturally resented the gross injustice with which they
had been treated, and penetrated the greed that prompted the actions
of the Spaniards, hid all traces of the mines, and refused to give any
information as to their position, it is possible that other emerald
mines may yet be found. The present mines are situated near the
village of Muzo, about 75 miles (120 km.) north-north-west of Bogota,
the capital of Colombia. The emeralds occur in calcite veins in a
bituminous limestone of Cretaceous age. The Spaniards formerly worked
the mines by driving adits through the barren rock on the hillsides to
the gem-bearing veins, but at the present day the open cut method of
working is employed. A plentiful supply of water is available, which
is accumulated in reservoirs and allowed at the proper time to sweep
the debris of barren rock away into the Rio Minero, leaving the rock
containing the emeralds exposed. Stones, of good quality, which are
suited for cutting, are locally known as _canutillos_, inferior stones,
coarse or ill-shaped, being called _morallons_.

Emerald, unlike some green stones, retains its purity of colour in
artificial light; in fact, to quote the words of Pliny, “For neither
sun nor shade, nor yet the light of candle, causeth to change and lose
their lustre.” Many are the superstitions that have been attached to
it. Thus it was supposed to be good for the eyes, and as Pliny says,
“Besides, there is not a gem or precious stone that so fully possesseth
the eye, and yet never contenteth it with satiety. Nay, if the sight
hath been wearied and dimmed by intentive poring upon anything else,
the beholding of this stone doth refresh and restore it again.” The
idea that it was fatal to the eyesight of serpents appears in Moore’s
lines—

    “Blinded like serpents when they gaze
     Upon the emerald’s virgin blaze.”

The crystals occur attached to the limestone, and are therefore never
found doubly terminated. The crystal form is very simple, merely a
hexagonal prism with a flat face at the one end at right angles to it.
They are invariably flawed, so much so that a flawless emerald has
passed into proverb as unattainable perfection. The largest single
crystal which is known to exist at the present day is in the possession
of the Duke of Devonshire (Fig. 71). In section it is nearly a regular
hexagon, about 2 inches (51 mm.) in diameter from side to side, and
the length is about the same; its weight is 276·79 grams (9¾ oz. Av.,
or 1347 carats). It is of good colour, but badly flawed. It was given
to the Duke of Devonshire by Dom Pedro of Brazil, and was exhibited
at the Great Exhibition of 1851. A fine, though much smaller crystal,
but of even better colour, which weighs 32·2 grams (156½ carats), and
measures 1⅛ inch (28 mm.) in its widest cross-diameter, and about the
same in length, was acquired with the Allan-Greg collection by the
British Museum, and is exhibited in the Mineral Gallery of the British
Museum (Natural History). The finest cut emerald is said to be one
weighing 30 carats, which belongs to the Czar of Russia. A small, but
perfect and flawless, faceted emerald, which is set in a gold hoop, is
also in the British Museum (Natural History). It is shown, without the
setting, about actual size, on Plate I, Fig. 5.

[Illustration: FIG. 71.—Duke of Devonshire’s Emerald.

(Natural size.)]

The ever great demand and the essentially restricted supply have forced
the cost of emeralds of good quality to a height that puts large stones
beyond the reach of all but a privileged few who have purses deep
enough. The rate per carat may be anything from £15 upwards, depending
upon the purity of the colour and the freedom from flaws, but it
increases very rapidly with the size, since flawless stones of more
than 4 carats or so in weight are among the rarest of jewels; a perfect
emerald of 4 carats may easily fetch £1600 to £2000. It seems anomalous
to say that it has never been easier to procure fine stones than during
recent years, but the reason is that the high prices prevailing have
tempted owners of old jewellery to realize their emeralds. On the other
hand, pale emeralds are worth only a nominal sum.

The other varieties of beryl are much less rare, and, since they
usually attain to more considerable, and sometimes even colossal, size,
far larger stones are obtainable. An aquamarine, particularly of good
deep blue-green colour, is a stone of great beauty, and it possesses
the merit of preserving its purity of tint in artificial light. It is a
favourite stone for pendants, brooches, and bracelets, and all purposes
for which a large blue or green stone is desired. The varying tints are
said to be due to the presence of iron in different percentages, and
possibly in different states of oxidation. Unlike emerald, the other
varieties are by no means so easily recognized by their colour. Blue
aquamarines may easily be mistaken for topaz, or vice versa, and the
yellow beryl closely resembles other yellow stones, such as quartz,
topaz, or tourmaline. Stones which are colourless or only slightly
tinted command little more than the price of cutting, but the price of
blue-green stones rapidly advances with increasing depth of tint up
to £2 a carat. The enormous cut aquamarine which is exhibited in the
Mineral Gallery of the British Museum (Natural History), affords some
idea of the great size such stones reach; a beautiful sea-green in
colour, it weighs 179·5 grams (875 carats), and is table-cut with an
oval contour.

The splendid six-sided columns which have been discovered in various
parts of Siberia are among the most striking specimens in any large
mineral collection. The neighbourhood of Ekaterinburg in the Urals
is prolific in varieties of aquamarine; especially at Mursinka have
fine stones been found, in association with topaz, amethyst, and
schorl, the black tourmaline. Good stones also occur in conjunction
with topaz at Miask in the Government of Orenburg. It is found in the
gold-washings of the Sanarka River, in the Southern Urals, but the
stones are not fitted for service as gems. Magnificent blue-green and
yellow aquamarines are associated with topaz and smoky quartz in the
granite of the Adun-Tschilon Mountains, near Nertschinsk, Transbaikal.
Stones have also been found at the Urulga River in Siberia. Most
of the bluish-green aquamarines which come into the market at the
present time have originated in Brazil, particularly in Minas Novas,
Minas Geraes, where clear, transparent stones, of pleasing colour, in
various shades, are found in the utmost profusion; beautiful yellow
stones also occur at the Bahia mines. Aquamarine was obtained in very
early times in Coimbatore District, Madras, India, and yellow beryl
comes from Ceylon. Fine blue crystals occur in the granite of the
Mourne Mountains, Ireland, but they are not clear enough for cutting
purposes; similar stones are found also at Limoges, Haute Vienne,
France. Aquamarines of various hues abound in several places in the
United States, among the principal localities being Stoneham in Maine,
Haddam in Connecticut, and Pala and Mesa Grande in San Diego County,
California. The last-named state is remarkable for the numerous stones
of varying depth of salmon-pink that have been found there. It is,
however, surpassed by Madagascar, which has recently produced splendid
stones of perfect rose-red tint and of the finest gem quality, some of
them being nearly 100 carats in weight. These stones, which have been
assigned a special name, morganite (cf. _supra_), are associated with
tourmaline and kunzite. Pink and yellow beryls and deep blue-green
aquamarines occur in the island in quantity. The pink beryls from
California are generally pale or have a pronounced salmon tint, and
seldom approach the real rose-red colour of morganite; one magnificent
rose-red crystal, weighing nearly 9 lb. (4·05 kg.), has, however, been
recently discovered in San Diego County, California, and is now in the
British Museum (Natural History). Blue-green beryl, varying in tint
from almost colourless to an emerald-green, occurs with tin-stone and
topaz about 9 miles (14½ km.) north-east of Emmaville in New South
Wales, Australia.

Probably the largest and finest aquamarine crystal ever seen was one
found by a miner on March 28, 1910, at a depth of 15 ft. (5 m.) in a
pegmatite vein at Marambaya, near Arassuahy, on the Jequitinhonha
River, Minas Geraes, Brazil. It was greenish blue in colour, and a
slightly irregular hexagonal prism, with a flat face at each end, in
form; it measured 19 in. (48·5 cm.) in length and 16 in. (41 cm.) in
diameter, and weighed 243 lb. (110·5 kg.); and its transparency was so
perfect that it could be seen through from end to end (Plate XXVI). The
crystal was transported to Bahia, and sold for $25,000 (£5133).

[Illustration: _PLATE XXVI_

LARGE AQUAMARINE CRYSTAL (_one-sixth natural size_), FOUND AT
MARAMBAYA, MINAS GERAES, BRAZIL]




                           PART II—SECTION B

                         SEMI-PRECIOUS STONES




                              CHAPTER XXI

                                 TOPAZ


Topaz is the most popular yellow stone in jewellery, and often
forms the principal stone in brooches or pendants, especially in
old-fashioned articles. It is a general idea that all yellow stones
are topazes, and all topazes are yellow; but neither statement is
correct. A very large number of yellow stones that masquerade as
topaz are really the yellow quartz known as citrine. The latter is,
indeed, almost universally called by jewellers topaz, the qualification
‘Brazilian’ being used by them to distinguish the true topaz. Many
species besides those mentioned yield yellow stones. Thus corundum
includes the beautiful ‘oriental topaz’ or yellow sapphire, and yellow
tourmalines are occasionally met with; the yellow chrysoberyl always
has a greenish tinge. Topaz is generally brilliant-cut in front and
step-cut at the back, and the table facet is sometimes rounded, but
the colourless stones are often cut as small brilliants; it takes an
excellent and dazzling polish.

Topaz is a silicate of aluminium corresponding to the formula
[Al(F,OH)]_{2}SiO_{4}, which was established in 1894 by Penfield and
Minor as the result of careful research. Contrary to the general
idea, topaz is usually colourless or very pale in tint. Yellow hues
of different degrees, from pale to a rich sherry tint (Plate I, Fig.
9), are common, and pure pale blue (Plate I, Fig. 7) and pale green
stones, which often pass as aquamarine, are far from rare. Natural,
red and pink, stones are very seldom to be met with. It is, however, a
peculiarity of the brownish-yellow stones from Brazil that the colour
is altered by heating to a lovely rose-pink. Curiously, the tint is not
apparent when the stone is hot, but develops as it cools to a normal
temperature; the colour seems to be permanent. Such stones are common
in modern jewellery. Although the change in colour is accompanied by
some slight rearrangement of the constituent molecules, since such
stones are invariably characterized by high refraction and pronounced
dichroism, the crystalline symmetry, however, remaining unaltered,
the cause must be attributed to some change in the tinctorial agent,
probably oxidation. The yellow stones from Ceylon, if treated in a
similar manner, lose their colour entirely. The pale yellow-brown
stones from Russia fade on prolonged exposure to strong sunlight, for
which reason the superb suite of crystals from the Urulga River, which
came with the Koksharov collection to the British Museum, are kept
under cover.

The name of the species is derived from _topazion_ (τοπάζειν, to
seek), the name given to an island in the Red Sea, which in olden
times was with difficulty located, but it was applied by Pliny and
his contemporaries to the yellowish peridot found there. The term
was applied in the Middle Ages loosely to any yellow stone, and was
gradually applied more particularly to the stone that was then more
prevalent, the topaz of modern science. As has already been pointed out
(p. 111), the term is still employed in jewellery to signify any yellow
stone. The true topaz was probably included by Pliny under the name
_chrysolithus_.

[Illustration: FIG. 72.—Topaz Crystal.]

The symmetry is orthorhombic, and the crystals are prismatic in shape
and terminated by numerous inclined faces, and usually by a large
face perpendicular to the prism edge (Fig. 72). Topaz cleaves with
great readiness at right angles to the prism edge; owing to its facile
cleavage, flaws are easily started, and caution must be exercised
not to damage a stone by knocking it against hard and unyielding
substances. The dichroism of a yellow topaz is always perceptible,
one of the twin colours being distinctly more reddish than the other,
and the phenomenon is very marked in the case of stones the colour of
which has been artificially altered to pink. The values of the least
and the greatest of the principal indices of refraction vary from 1·615
to 1·629, and from 1·625 to 1·637, respectively, the double refraction
being about 0·010 in amount, and positive in sign. The high values
correspond to the altered stones. The specific gravity, the mean value
of which is 3·55 with a variation of 0·05 on either side, is higher
than would be expected from the refractivity. A cleavage flake exhibits
in convergent polarized light a wide-angled biaxial picture, the ‘eyes’
lying outside the field of view. The relation of the principal optical
directions and the directions of single refraction to the crystal
are shown in Fig. 27. The hardness is 8 on Mohs’s scale, and in this
character it is surpassed only by chrysoberyl, corundum, and diamond.
Topaz is pyro-electric, in which respect tourmaline alone exceeds it,
and it may be strongly electrified by friction.

Although the range of refraction overlaps that of tourmaline, there
is no risk of confusion, because the latter has nearly thrice the
amount of double refraction (cf. p. 29). Apart from the difference in
refraction, a yellow topaz ought never to be confused with a yellow
quartz, because the former sinks, and the latter floats in methylene
iodide. The same test distinguishes topaz from beryl, and, indeed, from
tourmaline also.

Judged by the criterion of price, topaz is not in the first rank of
precious stones. Stones of good colour and free from flaws are now,
however, scarce. Pale stones are worth very little, possibly less than
4s. a carat, but the price rapidly advances with increase in colour,
reaching 20s. for yellow, 80s. for pink and blue stones. Since topazes
are procurable in all sizes customary in jewellery, the rates vary but
slightly, if at all, with the size.

Topaz occurs principally in pegmatite dykes and in cavities in granite,
and is interesting to petrologists as a conspicuous instance of the
result of the action of hot acid vapours upon rocks rich in aluminium
silicates. Magnificent crystals have come from the extensive mining
district which stretches along the eastern flank of the Ural Mountains,
and from the important mining region surrounding Nertschinsk, in the
Government of Transbaikal, Siberia. Fine green and blue stones have
been found at Alabashka, near Ekaterinburg, in the Government of Perm,
and at Miask in the Ilmen Mountains, in the Government of Orenburg.
Topazes of the rare reddish hue have been picked out from the gold
washings of the Sanarka River, Troitsk, also in the Government of
Orenburg. Splendid pale-brown stones have issued from the Urulga River,
near Nertschinsk, and good crystals have come from the Adun-Tschilon
Mountains. Kamchatka has produced yellow, blue, and green stones. In
the British Isles, beautiful sky-blue, waterworn crystals have been
found at Cairngorm, Banffshire, in Scotland, and colourless stones in
the Mourne Mountains, Ireland, and at St. Michael’s Mount, Cornwall.
Most of the topazes used in jewellery of the present day come from
either Brazil or Ceylon. Ouro Preto, Villa Rica, and Minas Novas, in
the State of Minas Geraes, are the principal localities in Brazil.
Numerous stones, often waterworn, brilliant and colourless or tinted
lovely shades of blue and wine-yellow, occur there; reddish stones also
have been found at Ouro Preto. Ceylon furnishes a profusion of yellow,
light-green, and colourless, waterworn pebbles. The colourless stones
found there are incorrectly termed by the natives ‘water-sapphire,’ and
the light-green stones are sold with beryl as aquamarines; the stones
locally known as ‘king topaz’ are really yellow corundum (cf. p. 181).
Colourless crystals, sometimes with a faint tinge of colour, have
been discovered in many parts of the world, such as Ramona, San Diego
County, California, and Pike’s Peak, Colorado, in the United States,
San Luis Potosi in Mexico, and Omi and Otami-yama in Japan.




                             CHAPTER XXII

                                SPINEL

                      (_Balas-Ruby_, _Rubicelle_)


Spinel labours under the serious disadvantage of being overshadowed at
almost all points by its opulent and more famous cousins, sapphire and
ruby, and is not so well known as it deserves to be. The only variety
which is valued as a gem is the rose-tinted stone called balas-ruby
(Plate XXVII, Fig. 3), which is very similar to the true ruby in
appearance; they are probably often confused, especially since they
are found in intimate association in nature. Spinels of other colours
are not very attractive to the eye, and are not likely to be in much
demand. Blue spinel (Plate XXVII, Fig. 4) is far from common, but the
shade is inclined to steely-blue, and is much inferior to the superb
tint of the true sapphire. Spinel is very hard and eminently suitable
for a ring-stone, but is seldom large and transparent enough for larger
articles of jewellery.

Spinel is an aluminate of magnesium corresponding to the formula
MgAl_{2}O_{4}, and therefore is closely akin to corundum, alumina, and
chrysoberyl, aluminate of beryllium. The composition may, however,
vary considerably owing to the isomorphous replacement of one element
by another; in particular, ferrous oxide or manganese oxide often
takes the place of some magnesia, and ferric oxide or chromic oxide is
found instead of part of the alumina. When pure, spinel is devoid of
colour, but such stones are exceedingly rare. No doubt chromic oxide is
responsible for the rose-red hue of balas-ruby, and also, when tempered
by ferric oxide, for the orange tint of rubicelle, and manganese is
probably the cause of the peculiar violet colour of almandine-spinel.
It is scarcely possible to define all the shades between blue and red
that may be assumed by spinel. Stones which are rich in iron are known
as pleonaste or ceylonite; they are quite opaque, but are sometimes
used for ornamental wear.

The name of the species comes from a diminutive form of σπῖνος, a
spark, and refers to the fiery red colour of the most valued kind
of spinel. It may be noted that the Latin equivalent of the word,
_carbunculus_, has been applied to the crimson garnet when cut
_en cabochon_. Balas is derived from _Balascia_, the old name for
Badakshan, the district from which the finest stones were brought in
mediæval times.

[Illustration: FIGS. 73, 74.—Spinel Crystals.]

Spinel, like diamond, belongs to the cubic system of crystalline
symmetry, and occurs in beautiful octahedra, or in flat
triangular-shaped plates (Figs. 73, 74) the girdles of which are
cleft at each corner, these plates being really twinned octahedra.
The refraction is, of course, single, and there is therefore no
double refraction or dichroism; this test furnishes the simplest
way of discriminating between the balas and the true ruby. Owing to
isomorphous replacement the value of the refractive index may lie
anywhere between 1·716 and 1·736. The lower values, about 1·720,
correspond to the most transparent red and blue stones; the deep
violet stones have values above 1·730. Spinel possesses little
colour-dispersion, or ‘fire.’ In the same way the values of the
specific gravity, even of the transparent stones, vary between 3·5
and 3·7, but the opaque ceylonite has values as high as 4·1. Spinel
is slightly softer than sapphire and ruby, and has the symbol 8 on
Mohs’s scale, and it is scarcely inferior in lustre to these stones.
Spinel is easily separated from garnet of similar colour by its lower
refractivity. Spinels run from 10s. to £5 a carat, depending on their
colour and quality, and exceptional stones command a higher rate.

Spinel always occurs in close association with corundum. The balas
and the true ruby are mixed together in the limestones of Burma and
Siam. Curiously enough, the spinel despite its lower hardness is found
in the river gravels in perfect crystals, whereas the rubies are
generally waterworn. Fine violet and blue spinels occur in the prolific
gem-gravels of Ceylon. A large waterworn octahedron and a rough mass,
both of a fine red colour, are exhibited in the Mineral Gallery of the
British Museum (Natural History), and a beautiful faceted blue stone is
shown close by.

The enormous red stone, oval in shape, which is set in front of the
English crown, is not a ruby, as it was formerly believed to be,
but a spinel. It was given to the gallant Black Prince by Pedro the
Cruel after the battle of Najera in 1367, and was subsequently worn
by Henry V upon his helmet at the battle of Agincourt. As usual with
Indian-fashioned stones it is pierced through the middle, but the hole
is now hidden by a small stone of similar colour.

The British Regalia also contains the famous stone called the Timur
Ruby or Khiraj-i-Alam (Tribute of the World), which weighs just over
352 carats, and is the largest spinel-ruby known. It is uncut, but
polished. Its history goes back to 1398, when it was captured by the
Amir Timur at Delhi. On the wane of the Tartar empire the stone became
the property of the Shahs of Persia, until it was given by Abbas I to
his friend and ally, the Mogul Emperor, Jehangir. It remained at Delhi
until, on the sack of that city by Nadir Shah in 1739, it, together
with immense booty, including the Koh-i-nor, fell into the hands of
the conqueror. Like the great diamond, it eventually came into the
possession of Runjit Singh at Lahore, and on the annexation of the
Punjab in 1850 passed to the East India Company. It was shown at the
Great Exhibition of 1851, and afterwards presented to Queen Victoria.

Mention has been made above (p. 121) of the blue spinel which is
manufactured in imitation of the true sapphire. The artificial stone is
quite different in tint from the blue spinel found in nature.




                             CHAPTER XXIII

                                GARNET


The important group of minerals which are known under the general name
of garnet provides an apt illustration of the fact that rarity is an
essential condition if a stone is to be accounted precious. Owing to
the large quantity of Bohemian garnets, of a not very attractive shade
of yellowish red, that have been literally poured upon the market
during the past half-century the species has become associated with
cheap and often ineffective jewellery, and has acquired a stigma which
completely prevents its attaining any popularity with those professing
a nice taste in gem-stones. It must not, however, be supposed that
garnet has entirely disappeared from high-class jewellery although the
name may not readily be found in a jeweller’s catalogue. Those whose
business it is to sell gem-stones are fully alive to the importance of
a name, and, as has already been remarked (p. 109), they have been fain
to meet the prejudices of their customers by offering garnets under
such misleading guises as ‘Cape-ruby,’ ‘Uralian emerald,’ or ‘olivine.’

Garnets may, moreover, figure under another name quite unintentionally.
Probably many a fine stone masquerades as a true ruby; the
impossibility of distinguishing these two species in certain cases by
eye alone is perhaps not widely recognized. An instructive instance
came under the writer’s notice a few years ago. A lady one day had
the misfortune to fracture one of the stones in a ruby ring that had
been in the possession of her family for upwards of a century, and
was originally purchased of a leading firm of jewellers in London.
She took the ring to her jeweller, and asked him to have the stone
replaced by another ruby. A day or two later he sent word that it was
scarcely worth while to put a ruby in because the stones in the ring
were paste. Naturally distressed at such an opinion of a ring which had
always been held in great esteem by her family, the lady consulted a
friend, who suggested showing it to the writer. A glance was sufficient
to prove that if the ring had been in use so long the stones could not
possibly be paste on account of the excellent state of their polish,
but a test with the refractometer showed that the stones were really
almandine-garnets, which so often closely resemble the true ruby in
appearance. Beautiful as the stones were, the ring was probably not
worth one-tenth what the value would have been had the stones been
rubies.

To the student of mineralogy garnet is for many reasons of peculiar
interest. It affords an excellent illustration of the facility which
certain elements possess for replacing one another without any great
disturbance of the crystalline form. Despite their apparent complexity
in composition all garnets conform to the same type of formula: lime,
magnesia, and ferrous and manganese oxides, and again alumina and
ferric and chromic oxides may replace each other in any proportion,
iron being present in two states of oxidation, and it would be rare
to find a stone which agrees in composition exactly with any of the
different varieties of garnet given below.

[Illustration: FIGS. 75, 76.—Garnet Crystals.]

Garnet belongs to the cubic system of crystalline symmetry.
Its crystals are commonly of two kinds, both of which are very
characteristic, the regular dodecahedron, _i.e._ twelve-faced figure
(Fig. 75), and the tetrakis-octahedron or three-faced octahedron (Fig.
76); the latter crystals are, especially when weather- or water-worn,
almost spherical in shape. Closer and more refined observations have
shown that garnet is seldom homogeneous, being usually composed of
several distinct individuals of a lower order of symmetry. Although
singly refractive as far as can be determined with the refractometer or
by deviation through a prism, yet when examined under the polarizing
microscope, garnets display invariably a small amount of local double
refraction. The transition from light to darkness is, however, not
sharp as in normal cases, but is prolonged into a kind of twilight.
In hardness, garnet is on the whole about the same as quartz, but
varies slightly; hessonite and andradite are a little softer, pyrope,
spessartite, and almandine are a little harder, while uvarovite is
almost the same. All the varieties except uvarovite are fusible when
heated before the blowpipe, and small fragments melt sufficiently on
the surface in the ordinary bunsen flame to adhere to the platinum
wire holding them. This test is very useful for separating rough red
garnets, pyrope or almandine, from red spinels or zircons of very
similar appearance. Far greater variation occurs in the other physical
characters. The specific gravity may have any value between 3·55 and
4·20, and the refractive index ranges between 1·740 and 1·890. Both the
specific gravity and the refractive index increase on the whole with
the percentage amount of iron.

Garnet is a prominent constituent of many kinds of rocks, but the
material most suitable for gem purposes occurs chiefly in crystalline
schists or metamorphic limestones. Pyrope and demantoid are furnished
by peridotites and the serpentines resulting from them; almandine and
spessartite come mostly from granites.

The name of the species is derived from the Latin _granatus_,
seed-like, and is suggested by the appearance of the spherical crystals
when embedded in their pudding-like matrix.

The varieties most adapted to jewellery are the fiery-red pyrope and
the crimson and columbine-red almandine; the closer they approach the
ruddy hue of ruby the better they are appreciated. Hessonite was at one
time in some demand, but it inclines too much to the yellowish shade
of red and possesses too little perfection of transparency to accord
with the taste of the present day. Demantoid provides beautiful, pale
and dark emerald-green stones, of brilliant lustre and high dispersion,
which are admirably adapted for use in pendants or necklaces; on
account of their comparative softness it would be unwise to risk them
in rings. In many stones the colour takes a yellowish shade, which
is less in demand. Uvarovite also occurs in attractive emerald-green
stones, but unfortunately none as yet have been found large enough for
cutting. A few truly magnificent spessartites are known—one, a splendid
example, weighing 6¾ carats, being in the possession of Sir Arthur
Church; but the species is far too seldom transparent to come into
general use. The price varies per carat from 2s. for common garnet to
10s. for stones most akin to ruby in colour, and exceptional demantoids
may realize even as much as £10 a carat. The old style of cutting was
almost invariably rounded or _en cabochon_, but at the present day the
brilliant-cut front and the step-cut back is most commonly adopted.

The several varieties will now be considered in detail.


                            (_a_) HESSONITE

        (_Grossular_, _Cinnamon-Stone_, _Hyacinth_, _Jacinth_)

This variety, strictly a calcium-aluminium garnet corresponding to
the formula Ca_{3}Al_{2}(SiO_{4})_{3}, but generally containing some
ferric oxide and therefore tending towards andradite, is called by
several different names. In science it is usually termed grossular, a
word derived from _grossularia_, the botanical name for gooseberry, in
allusion to the colour and appearance of many crystals, or hessonite,
and less correctly essonite, words derived from the Greek ἥσσων
in reference to the inferior hardness of these stones as compared
with zircon of similar colour; in jewellery it is better known as
cinnamon-stone, if a golden-yellow in colour, or hyacinth or jacinth.
The last word, which is indiscriminately used for hessonite and yellow
zircon, but should more properly be applied to the latter, is derived
from an old Indian word (cf. p. 229); jewellers, however, retain it for
the garnet.

Only the yellow and orange shades of hessonite (Plate XXIX, Fig. 5)
are used for jewellery. Neither the brownish-green kind, to which the
term grossular may properly be applied, nor the rose-red is transparent
enough to serve as a gem-stone. Hessonite may mostly be recognized,
even when cut, by the curiously granular nature of its structure, just
as if it were composed of tiny grains imperfectly fused together; this
appearance, which is very characteristic, may readily be perceived if
the interior of the stone be viewed through a lens of moderate power.

The specific gravity varies from 3·55 to 3·66, and the refractive index
from 1·742 to 1·748. The hardness is on the whole slightly below that
of quartz. When heated before a blowpipe it easily fuses to a greenish
glass.

The most suitable material is found in some profusion in the
gem-gravels of Ceylon, in which it is mixed up with zircon of an almost
identical appearance; both are called hyacinth. Hessonites from other
localities, although attractive as museum specimens, are not large and
clear enough for cutting purposes. Switzerland at one time supplied
good stones, but the supply has long been exhausted.


                             (_b_) PYROPE

                            (‘_Cape-Ruby_’)

Often quite ruby-red in colour (Plate XXIX, Fig. 6), this variety
is probably the most popular of the garnets. It is strictly
a magnesium-aluminium garnet corresponding to the formula
Mg_{3}Al_{2}(SiO_{4})_{3}, but usually contains some ferrous oxide
and thus approaches almandine. Both are included among the precious
garnets. Its name is derived from πυρωπός, fire-like, in obvious
allusion to its characteristic colour.

Although at its best pyrope closely resembles ruby, its appearance is
often marred by a tinge of yellow which decidedly detracts from its
value. Pyrope generally passes as a variety of ruby, and under such
names as ‘Cape-ruby,’ ‘Arizona-ruby,’ depending on the origin of the
stones, commands a brisk sale. The specific gravity varies upwards
from 3·70, depending upon the percentage amount of iron present, and
similarly the refractive index varies upwards from 1·740; in the higher
values pyrope merges into almandine. Its hardness is slightly greater
than that of quartz, and may be expressed on Mohs’s scale by the symbol
7¼.

An enormous quantity of small red stones, mostly with a slight tinge of
yellow, have been brought to light at Teplitz, Aussig, and other spots
in the Bohemian Mittelgebirge, and a considerable industry in cutting
and marting them has grown up at Bilin. Fine ruby-red stones accompany
diamond in the ‘blue ground’ of the mines at Kimberley and also at the
Premier mine in the Transvaal. Similar stones are also found in Arizona
and Colorado in the United States, and in Australia, Rhodesia, and
elsewhere.

Although commonly quite small in size, pyrope has occasionally attained
to considerable size. According to De Boodt the Kaiser Rudolph II had
one in his possession valued at 45,000 thalers (about £6750). The
