Repository: gutenbergbooks/60990

Project Gutenberg (https://www.gutenberg.org) public repository for eBook #60990 (https://www.gutenberg.org/ebooks/60990)

File: 60990-0.txt (part 10 of 12)
similar articles of jewellery. Rainbow-quartz, or iris, is a quartz
which contains cracks, the chromatic effect being the result of the
interference of light reflected from them; it has been artificially
produced by heating the stone and suddenly cooling it.

The name of the species is an old German mining term of unknown
meaning which has been in general use in all languages since the
sixteenth century. Amethyst is derived from ἀμέθυστος, not drunken,
possibly from a foolish notion that the wearer was exempt from the
usual consequences of unrestrained libations. Pliny suggests as an
alternative explanation that its colour approximates to, but does not
quite reach, that of wine. Aventurine, from _aventura_, an accident,
was first applied to glass spangled with copper, the effect being
said to have been accidentally discovered owing to a number of copper
filings falling into a pot of molten glass in a Venetian factory.

[Illustration: FIG. 79.—Quartz Crystal.]

Quartz belongs to the hexagonal system of crystalline symmetry,
and crystallizes in the familiar six-sided prisms terminated by
six inclined, often triangular, faces (Fig. 79); twins are common,
though they are not always obvious from the outward development. In
accordance with the symmetry the refraction is double, and there is one
direction of single refraction, namely, that parallel to the edge of
the prism. The ordinary refractive index has the value 1·544, and the
extraordinary 1·553, and since the latter is the greater, the sign of
the double refraction is positive. The double refraction is small in
amount, but is large enough to enable the apparent doubling of certain
of the opposite edges of a faceted stone to be perceptible when viewed
with a lens through the table-facet. The dichroism of the deep-coloured
stones is quite distinct. Quartz has only about the same amount of
colour dispersion as ordinary glass, and lacks, therefore, ‘fire.’
The application of strong heat tends, as usual, to weaken or drive
off the colour. Thus the dense smoky-quartz found in Spain, Brazil,
and elsewhere is converted into stones of a colour varying from light
yellow to reddish brown according to the amount and duration of the
application. In the case of amethyst the colour is changed to a deep
orange, or entirely driven off if the temperature be high enough. Its
density is very constant, varying only from 2·654 to 2·660; the purest
stones are the lightest. To it has been assigned the symbol 7 on Mohs’s
scale of hardness.

To physicists quartz is one of the most interesting of minerals because
of its power of rotating, to an extent depending upon the thickness of
the section, the plane of polarization of a beam of light traversing it
in a direction parallel to the prism edge. It appears, moreover, from
a study of the pyro-electric and general physical characters, that its
molecular structure has a helical arrangement, which, like all screws,
may have a right- or left-handed character. Amethyst is, in fact,
invariably composed of separate twin individuals, alternately right-
and left-handed; in some remarkable crystals the section at right
angles to the prism edge is composed of triangular sectors, alternately
of different hands and of different tints—purple and white. To the
twinning is due the rippled fracture and the feathery inclusions so
characteristic of amethyst.

Besides its use for ornamental purposes, quartz finds a place as the
material for lenses intended for delicate photographic work, because
its transparency to the ultra-violet light is so much greater than
that of glass. Spectacle lenses made of it are in demand, because they
are not liable to scratches, and retain, therefore, their polish
indefinitely. When fused in the oxyhydrogen flame, quartz becomes a
silica glass, of specific gravity 2·2 and hardness 5 on Mohs’s scale,
which has proved of great service for laboratory ware, because it
withstands sudden and unequal heating without any danger of fracture;
it has also in fine threads been invaluable for delicate torsion work,
because it acquires not the smallest amount of permanent twist, in this
respect being superior to the finest silk threads.

Clear rock-crystal fetches little more than the cost of the cutting;
citrine and amethyst are worth from 1s. to 5s. a carat, depending
upon the quality and size of the stone; smoky-quartz is practically
valueless; rose-quartz realizes less than 1s. a carat; and the value
of cat’s-eye is also small—only 1s. to 2s. 6d. a carat. Tiger’s-eye at
one time commanded as much as 25s. a carat, but the supply exceeded the
demand, with the consequent collapse in the price.

Beautiful, brilliant, and limpid rock-crystal is found in various parts
of the world: in the Swiss Alps, at Bourg d’Oisans in the Dauphiné
Alps, France, in the famous Carrara marble, in the Marmaros Comitat
of Hungary, and in the United States, Brazil, Madagascar, and Japan.
Small lustrous stones, known in their localities as ‘Isle of Wight,’
‘Cornish,’ or ‘Bristol diamonds,’ are found in our own country. Brazil
supplies stones out of which have been cut the clear balls used in
crystal-gazing. The finest amethysts come from Brazil—especially the
State of Rio Grande do Sul—and from Uruguay, India, and the gem-gravels
of Ceylon; good stones also occur at Ekaterinburg, in the Ural
Mountains. A splendid Brazilian amethyst, weighing 334 carats, and
two Russian stones—one hexagonal in contour, weighing 88 carats, and
the other, a deep purple in colour with a circular table, weighing 73
carats—are exhibited in the British Museum (Natural History). Cairngorm
is known from the place of that name in Banffshire, Scotland, whence
fine specimens have emanated; it is a gem much valued in that country.
Fine cairngorm has also originated from Pike’s Peak, Colorado. Splendid
yellow stones have had their birth in the States of Minas Geraes, São
Paulo, and Goyãz, of Brazil—especially in the last. The fine Spanish
smoky-quartz, which, as already stated, turns yellow on heating, comes
from Hinojosa, in the Province of Cordova. The delicate rose-quartz
is known at Bodenmais in Bavaria, Paris in Maine, United States, and
Ekaterinburg in the Ural Mountains. The finest cat’s-eyes are found in
India and Ceylon, and are high in favour with the natives. Greenish
stones of an inferior quality are brought from the Fichtelgebirge in
Bavaria, and are sold as ‘Hungarian cat’s-eyes,’ despite the fact
that no such stone occurs in Hungary—another instance of jewellers’
disdain for accuracy. Tiger’s-eye occurs in considerable quantity in
the neighbourhood of Griquatown, Griqualand West, South Africa. A
silicified crocidolite, in which the blue colour is retained, comes
also from Salzburg, and is known as sapphire- or azure-quartz, or
siderite.

Certain of the pebbles found on the seashore of our coasts, especially
off the Isle of Wight and North Wales, cut into attractive, clear
stones, more or less yellow in colour; but examples suitable for the
purpose are not so numerous as might be supposed, and do not reward any
casual search. _Les affaires sont les affaires._ The local lapidary,
instead of explaining that the pebbles brought to him are not worth
cutting, finds it more convenient and profitable to substitute for
them other, inferior and badly cut, stones, bought by the gross, or
even paste stones; the customer, on the other hand, is contented with
a pretty bauble, and is not grateful for the information that it might
have been obtained for a fraction of the sum paid.




                             CHAPTER XXIX

                        CHALCEDONY, AGATE, ETC.


Chalcedony and agate, and their endless varieties, are composed
mainly of silica, but the separate individual crystals are so small
as to be invisible to the unaided eyesight, and occasionally are
so extremely minute that the structure is almost amorphous. The
colour and appearance vary greatly, depending upon the impurities
contained in the stone, and, since both have been made a criterion for
differentiation of types, a host of names have come into use, none of
which are susceptible of strict definition. On the whole, these stones
may be divided into two groups: chalcedony, in which the structure is
concretionary and the colour comparatively uniform, and agate, in which
the arrangement takes the form of bands, varying greatly in tint and
colour.

The refraction, though double in the individual, is irregular over the
stone as a whole, and the indices approximate to 1·550. The specific
gravity ranges from 2·62 to 2·64, depending upon the impurities
present. The degree of hardness is about the same as that of quartz,
namely, 7 on Mohs’s scale. All kinds are more or less porous, and
stones of a dull colour are therefore artificially tinted after being
worked.

The term chalcedony, derived from χαλκηδών the name of a town in
Asia Minor, is usually confined to stones of a greyish tinge. Stones
artificially coloured an emerald green have been cut and put upon
the market as ‘emeraldine.’ Carnelian is a clear red chalcedony,
and sard is somewhat similar, but brownish in tint. Chrysoprase is
apple-green in colour, nickel oxide being supposed to be the agent.
Prase (cf. p. 240), which is a dull leek-green in hue, may also in
part be referred here; the name comes from πράσμον, a leek. Plasma,
which may have the same derivation, is a brighter leek-green. Jasper
is a chalcedony coloured blood-red by iron oxide, while bloodstone is
a green chalcedony spotted with jasper; they are popular stones for
signet rings. Flint, an opaque chalcedony, breaks with a sharp cutting
edge, and was much in request with early man as a tool or a weapon; its
property of giving sparks when struck with steel rendered it invaluable
before the invention of matches. Hornstone is somewhat similar, but
more brittle, while chert is a flinty rock.

Agate, named after the river Achates in Sicily, where it was found at
the time of Theophrastus, has a peculiar banded structure, the bands
being usually irregular in shape, following the configuration of the
cavity in which it was formed. Moss-agate, or mocha-stone, contains
moss-like inclusions of some fibrous mineral. Onyx is an agate with
regular bands, the layers having sharply different colours; when black
and white, it has, in days gone by, been employed for cameos. Sardonyx
is similar in structure, but red and white in colour. Agate is used in
delicate balances for supporting the steel knife-edges of the balance
itself and of the panholders, and is largely employed—especially when
artificially coloured—for umbrella handles and similar articles.

Chalcedony and agate are found the whole world over, but India, and
particularly Brazil, are noted for their fine carnelians and agates.




                              CHAPTER XXX

                                 OPAL

               (_White Opal_, _Black Opal_, _Fire-Opal_)


That opal in early times excited keen admiration is evident from
Pliny’s enthusiastic description of these stones: “For in them you
shall see the burning fire of the carbuncle, the glorious purple of the
amethyst, the green sea of the emerald, all glittering together in an
incredible mixture of light.” During much of last century, owing to the
foolish superstition that ill-luck dogs the footsteps of the wearer,
the species lay under a cloud, which has even now not quite dispersed,
but exercises a prejudicial effect upon the fortunes of the stone. It
has, however, recently attracted considerable attention owing to the
discovery of the splendid black opals in Australia; at one moment black
with the darkness of night, at the next by a chance movement glowing
with vivid crimson flame, such stones may justly be considered the most
remarkable in modern jewellery. At the present day opal is divided by
jewellers roughly into two main groups: ‘white’ (Plate XXVII, Fig. 6)
and ‘black’ (Plate XXVII, Fig. 9), according as the tint is light or
dark, fire-opal (Plate XXVII, Fig. 10) standing in a separate category.

Opal differs from the rest of the principal gem-stones in being
not a crystalline body, but a solidified jelly, and it depends for
its attractiveness upon the characteristic play of colour, known,
in consequence, as opalescence (cf. p. 39), which arises from a
peculiarity in the structure. Opal is mainly silica, SiO_{2}, in
composition, but contains in addition an amount of water varying in
precious opal from 6 to 10 per cent. As the original jelly cooled, it
became riddled throughout with cracks, which were afterwards generally
filled with opal matter, containing a different amount of water,
and therefore differing slightly in refractivity from the original
substance. The structure not being quite homogeneous, each crack has
the same action upon light as a soap-film, and gives rise to precisely
similar phenomena; the thinner and more uniform the cracks, the greater
the splendour of the chromatic display, the particular tint depending
upon the direction in which the stone is viewed. The cracks in certain
opals were not filled up, and therefore contain air. Such stones appear
opaque and devoid of opalescence until plunged into water; they are
consequently known as hydrophane, from ὕδωρ, water, and φαίνεσθαι, to
make appear. Owing to the effect of total-reflection, light was stopped
on the hither side of the cracks before they were filled with water,
which is not far inferior to opal in refractivity; it is surprising how
much water these stones will absorb.

Opal is colourless when pure, but is nearly always more or less milky
and opaque, or tinted various dull shades by ferric oxide, magnesia
or, alumina. The so-called black opal is generally a dark grey or
blue, and very rarely quite black. That the coloration is not due
to ordinary absorption, but to the action of cracks in the stone,
is shown by the fact that the transmitted light is complementary to
the reflected light; the blue opal is, for instance, a yellow when
held up so that light has passed through it. In many black opals the
opalescent material occurs in far too tiny pieces to be cut separately,
and the whole iron-stained matrix is cut and polished and sold under
the name ‘opal-matrix.’ The reddish and orange-coloured stones known
as fire-opal have pronounced colour and only slight milkiness; they
display the customary opalescence in certain directions. These stones
are often faceted, but otherwise opals are cut _en cabochon_, either
flat or steep—generally the former in brooches and pendants, and the
latter in rings. Opal is somewhat soft, varying from 5 to 6½ on Mohs’s
scale, and is therefore easily scratched. The specific gravity ranges
from 2·10 to 2·20, and the refractive index from 1·444 to 1·464, the
refraction, of course, being always single. It is unwise to immerse
opals in liquids on account of their porosity.

The name opal comes to us through the Latin _opallus_, which was used
for the same species as understood by the term at the present day, but
the word has a far older origin, which has not been traced. The Romans
also called the mineral _pæderos_, the Greek form of Cupid, a name
applied to all rosy stones. The name cacholong, for the bluish-white
porcelain variety, which is very porous and adheres to the tongue, is
of Tartar origin; the stone is highly valued in the East.

The oldest mines, which up to quite a recent date were the only
extensive deposit of opal known, were at Cserwenitsa, near Kashau,
in Hungary. From them in all probability emanated the opals known to
the Romans. The opals from this locality were generally quite small,
and large pieces were rare and commanded high prices. The Hungary
mines, however, proved quite unable to compete with the rich fields
at White Cliffs, New South Wales, in spite of the efforts that were
made to depreciate and exclude from the market the new stones, and at
the present time few of the opals on the market come from them. As so
often happens, the White Cliffs deposit was discovered by accident.
In 1889 a hunter, when tracking a wounded kangaroo, chanced to pick
up an attractively coloured opal. The district is so waterless and
forbidding that, but for such a chance, the opals might have long lain
hidden. They occur in seams in deposits of Cretaceous Age in a variety
of ways, filling cavities in rocks or sandstones, or cracks in wood, or
replacing wood, saurian bones, and some spiky mineral, which may have
been glauberite. In recent years, another rich deposit was discovered
farther north, on both sides of the boundary between Queensland and
New South Wales. The field is remarkable for the darkness of its
opals, which are called ‘black opal’ in contradistinction to the
lighter-coloured stones previously known. From Lightning Ridge in
New South Wales come stones stained deep black which quite merit the
designation black opal. The sandstone in which they are found is
rich in iron, and this is no doubt responsible for the deepness of
their tint. Mexico is noted for the fire-opal, which is found at
Esperanza, Queretaro, and Zimapan; but other kinds of opal also are
found at these places.

[Illustration: _PLATE XXVIII_

OPAL MINES, WHITE CLIFFS, NEW SOUTH WALES]

The price of opal varies greatly, according to the intrinsic colour
and the uniformity and brilliance of the opalescence. Common opal can
be bought at as low a rate as 1s. a carat, while black opal ranges
from 10s. to £8 a carat; but a good dark stone displaying a flaming
opalescence commands a fancy figure, fine stones of this class being
exceedingly rare. Fire-opal enjoys only a limited popularity now,
though a few years ago it was in some demand; the price runs from 2s.
to 10s. a carat.




                             CHAPTER XXXI

                                FELSPAR

          (_Moonstone, Sunstone, Labradorite, Amazon-Stone_)


Though second to none among minerals in scientific interest, whether
regarded from the point of view of their crystalline characters or
the important part they play in the formation of rocks, the group
included under the general name felspar occupies but a humble place
in jewellery. It consists of three distinct species, orthoclase,
albite, and anorthite, which are silicates of aluminium, and potassium,
sodium, or calcium, corresponding to the formulae KAlSi_{3}O_{8},
NaAlSi_{3}O_{8}, and CaAl_{2}Si_{2}O_{8} respectively, and also of
species intermediate in composition between albite and orthoclase, or
albite and anorthite. While differing in crystalline symmetry, all
are characterized by two directions of cleavage which are nearly at
right angles to one another. The double refraction, which is slight in
amount, is biaxial in character and variable in sign. The values of the
least and greatest of the indices of refraction range between 1·52 and
1·53, and 1·53 and 1·55 respectively, the double refraction at the same
time varying from 0·007 to 0·012. The specific gravity lies between
2·48 and 2·66, and the hardness ranges between the degrees 6 and 7 on
Mohs’s scale.

Moonstone (Plate XXIX, Fig. 4), which is mainly pure orthoclase, alone
is at all common in jewellery. It forms such an admirable contrasting
frame for large coloured stones that it deserves greater popularity;
no doubt the cheapness of the stones militates against their proper
appreciation. The milky, bluish opalescence from which they take their
name is caused by the reflection of light at the thin twin-lamellæ
of which the structure is composed. They are always cut more or less
steeply _en cabochon_. The finest stones were at one time cut from
the felspar that came from the St. Gothard district in Switzerland
and was in consequence known as adularia from the neighbouring Adular
Mountains, somewhat incorrectly, since none occurs at the latter
locality. At the present day practically all the moonstones on the
market come from Ceylon. They run in price from £3 to £20 per oz. (28
grams).

Sunstone is a felspar containing flakes of hematite or goethite which
impart a spangled bronze appearance to the stones. Good material occurs
in parts of Norway. The remarkable sheen of labradorite or blue felspar
has its origin in the interference of light at lamellar surfaces in
the interior; the uniformity of the colour over comparatively large
areas testifies to the regularity of the lamellar arrangement. The
finest specimens were brought from the Isle of St. Paul off the coast
of Labrador, where they were first discovered in 1770; large masses
also occur on the coast itself. Amazon-stone is an opaque green felspar
which occurs in the Ilmen Mountains, Orenburg, Russia, and at Pike’s
Peak, Colorado, United States. It obtains its name from the Amazon
River, where, however, none has ever been found; there may have been
some confusion with a jade or similar stone.

Occasionally clear colourless felspar has been faceted, and then
closely resembles rock-crystal. A careful determination of the
refractive indices and the specific gravity serves to discriminate
between them.

[Illustration: _PLATE XXIX_

   1. CAT’S EYE
   2. PERIDOT
   3. PERIDOT
   4. MOONSTONE
   5. HESSONITE
   6. PYROPE
   7. DEMANTOID
   8. ALMANDINE
   9. SPODUMENE
  10. KUNZITE
  11. HIDDENITE
  12. ZIRCON
  13. ZIRCON
  14. ZIRCON
  15. ANDALUSITE
  16. NEPHRITE
  17. TURQUOISE
  18. JADEITE

GEM-STONES]




                             CHAPTER XXXII

                   TURQUOISE, ODONTOLITE, VARISCITE


Of all the opaque stones turquoise (Plate XXIX, Fig. 17) alone finds a
prominent place in jewellery and can aspire to rank with the precious
stones. The colour varies from a sky-blue or a greenish blue to a
yellowish green or apple-green. Only the former tints, which are at
the same time the rarer, are in general demand, and they possess the
great advantage of harmonizing with the tint of the gold setting.
The blue colours are, especially in the case of the Siberian stones,
by no means permanent, and fade in course of time. Turquoise is
amorphous and seldom crystalline, and is therefore somewhat porous; it
should consequently never be immersed in liquids or be contaminated
with greasy and dirty matter lest the dreaded change of colour be
brought about. The stones are translucent in thin sections, and a
good observation is possible with the refractometer if the back of
the stone is flat and polished, since only the section immediately
adjacent to the instrument is concerned; the refractive index is about
1·61. The specific gravity varies from 2·75 to 2·89. Turquoise has a
hardness of slightly under 6 on Mohs’s scale, and takes a good polish,
which is fairly durable, since on account of the comparative opacity
of the stones scratches on the surface are not very noticeable.
In composition it is a complex phosphate of aluminium and copper,
corresponding to the formula CuOH.[6Al(OH)_{2}].H{5}.(PO_{4})_{4},
with ferric oxide replacing some alumina. The blue colour is due to
the copper constituent, and the predominance of iron may cause the
greenish shades; but the water contained in the stones plays no mean
part, since they turn a dirty green when it is driven off. The faded
colour can sometimes be restored by immersion of the stone in ammonia
and subsequent application of grease, but the effect is not lasting.
Attempts are sometimes made to improve inferior stones by impregnating
them with Berlin blue, but with only qualified success. Turquoises are
said to be affected by the perspiration from the skin.

The name of the species comes from a French word meaning Turkish, and
arises from the fact that the gem-stone first reached Europe by way of
Turkey. Another, but less obvious, suggestion is that it is derived
from the Persian name for the species, _piruzeh_. Our turquoise and
other phosphates of similar appearance were probably known to Pliny
under the three names _callais_, _callaina_, and _callaica_.

The finest turquoise still comes from the famous mines near Nishapur in
the Persian province of Khorassan, where it was known in very ancient
times; it is found with limonite filling the cracks and cavities
in a brecciated porphyritic trachyte. Pieces of the turquoise and
limonite from here are sometimes cut without removal of the latter,
and sold as ‘turquoise-matrix,’ when the precious stones are too tiny
to be worth separate working. It also occurs at Serbâl in the Sinai
Peninsula. Among the more recent localities may be mentioned Los
Cerillos Mountains, New Mexico; Sierra Nevada, Nevada, where pale blue
and green stones are found; San Bernardino County, California, where
again the stones are rather pale; and Arizona, where it occurs in pale
greenish-blue stones.

Some of the stones that have been seen are not the true turquoise but
odontolite, or bone turquoise, which consists of the teeth and bones
of mastodon or other extinct animals, phosphate of iron being the
colouring material. These stones may easily be recognized by their
organic structure, which is clearly visible if viewed with a strong
lens or under the microscope. Moreover, odontolite invariably contains
some calcium carbonate, and effervescence takes place if it be touched
with hydrochloric acid. Turquoise dissolves in hydrochloric acid, but
without effervescence, and since it contains copper, a fine blue colour
is imparted to the solution by the addition of ammonia. Odontolite has
a higher specific gravity, 3·0 to 3·5, but lower hardness, 5 on Mohs’s
scale.

Variscite, the hydrated phosphate of aluminium, corresponding to the
formula AlPO_{4} + 2H_{2}O, is found in masses resembling a greenish
turquoise, but it is much softer, being only 4 on Mohs’s scale. The
specific gravity is 2·55. Round nodular masses of variscite are found
in Utah.




                            CHAPTER XXXIII

                                 JADE


Though not usually accounted precious among European nations or in
Western civilization in general, jade was held in extraordinary
esteem by primitive man, and was fashioned by him into ornaments and
utensils, often of considerable beauty, and even at the present day
it ranks among the Chinese and Japanese peoples above all precious
stones; indeed, the Chinese word _Yu_ and the Japanese words _Giyuku_
or _Tama_ signify both jade and precious stones in general. According
to the Chinese, jade is the prototype of all gems, and unites in
itself the five cardinal virtues—_Jin_, charity; _Gi_, modesty; _Yu_,
courage; _Ketsu_, justice; and _Chi_, wisdom. When powdered and mixed
with water, it is supposed to be a powerful remedy for all kinds of
internal disorders, to strengthen the frame and prevent fatigue, to
prolong life, and, if taken in sufficient quantity just before death,
to prevent decomposition.

Jade is a general term that includes properly two distinct mineral
species, nephrite or greenstone, and jadeite, which are very similar
in appearance, both being fibrous and tough in texture, and more or
less greenish in colour; but it is also applied to other species such
as saussurite, californite, bowenite, and plasma, which have somewhat
similar characters. The word jade is a corruption of the Spanish
_pietra di hijada_, kidney-stone, in allusion to its supposed efficacy
in diseases of that organ.

Nephrite or greenstone (Plate XXIX, Fig. 16) is the commoner of
the two jades. It is closely allied to the mineral hornblende, a
silicate of magnesium, iron, and calcium corresponding to the formula
Ca(Mg,Fe)_{3}(SiO_{3})_{4}, the magnesia being replaceable by ferrous
oxide. Microscopic examination shows that the structure consists of
innumerable independent fibres foliated or matted together, the former
character giving rise to a slaty and the latter to a horny appearance
in the stone as seen by the unaided eye. The colour varies from grey
to leaf- and dark-green, the tint deepening as the relative amount of
iron in the composition increases, and brown tints result from the
oxidation of the iron along cracks in the stone. The hardness is 6½ on
Mohs’s scale; nephrite is therefore about as hard as ordinary glass and
softer than quartz. When polished, it always acquires a greasy lustre.
The specific gravity ranges from 2·9 to 3·1. The least and greatest of
the principal refractive indices are 1·606 and 1·632 respectively, the
double refraction being biaxial and negative; the coloured fibres also
display dichroism. All these differential effects are, however, masked
in the stone because of the irregularity of the aggregation. Nephrite
is fusible before the blowpipe, but only with difficulty. Its name is
derived from the Greek word νεφρός, kidney, the allusion being the same
as for jade.

Many of the prehistoric implements found in Mexico and in the Swiss
Lake Habitations are composed of nephrite, but it is uncertain where
the mineral was obtained. Much of the material used by the Chinese
at the present time comes from spots near the southern boundary of
Eastern Turkestan, especially in the valleys of the rivers Karakash and
Yarkand in the Kwen Lun range of mountains; it is also found farther
north at the river Kashgar. It occurs in various provinces of China,
namely, Shensi, Kwei Chau, Kwang Tung, Yunnan, and Manchuria. Gigantic
waterworn boulders have been found in the Government of Irkutsk, near
Lake Baikal, in eastern Siberia, the first discovery being made in the
bed of the Onot stream by the explorer and prospector J. P. Alibert,
in 1850. A large boulder of this kind, weighing over half a ton (1156
lb., or 524·5 kg.), is exhibited in the Mineral Gallery of the British
Museum (Natural History). An enormous mass, weighing over 2 tons (4718
lb., or 2140 kg.), was discovered at Jordansmühl, Silesia, by Dr.
G. F. Kunz, and is now in the magnificent collection of jade formed
by Mr. Heber R. Bishop. Beautiful greenstone occurs in New Zealand,
particularly in the Middle Island. The Maoris have long used it for
various useful and ornamental purposes, the most common being indicated
by their general name for the species, _punamu_, axe-stone; _kawakawa_
is the ordinary green variety, a fine section of which is shown on the
wall of the Mineral Gallery of the British Museum (Natural History),
while _inanga_, a grey variety, and _kahurangi_, a pale-green and
translucent variety, are rare and highly prized.

Jadeite (Plate XXIX, Fig. 18) is by far the rarer of the two jades,
and is the choicest gem with the Chinese. In composition it is a
silicate of sodium and aluminium with the formula NaAl(SiO_{3})_{2},
corresponding to the lithium mineral spodumene (p. 265). It has the
same toughness and greasy lustre as nephrite, but is harder, being
represented by the symbol 7 on Mohs’s scale, and thus only slightly,
if at all, softer than quartz. The other characters are also higher;
the specific gravity is about 3·34, and the least and greatest of the
principal refractive indices are 1·66 and 1·68, the double refraction
being biaxial and negative. The colour varies from white to almost
an emerald green, the latter being especially prized, and often the
green colour runs in streaks through the white. Jadeite fuses readily
before the blowpipe to blebby glass, more easily than is the case with
nephrite.

The finest jadeite comes from the Mogaung district in Upper Burma,
where it is found in boulders and also with albite in dykes in a
dark-green serpentine. The export trade to China, which absorbs
practically the whole of the output, is exceedingly valuable, and
realizes nearly as much as the produce of the ruby mines. Jadeite is
also found in the Shensi and Yunnan provinces of China, and in Tibet.

                   •       •       •       •       •

A few words may be said about the other jade-like minerals. Saussurite,
which is named after H. B. de Saussure, has resulted from the
decomposition of a felspar, and is nearly akin to the mineral zoisite.
It has the customary toughness of structure, and is greenish grey to
white in colour. Its specific gravity is about 3·2, and hardness 6½ to
7 on Mohs’s scale. It occurs near Lake Geneva. Bowenite is a green
serpentine (p. 289) which is found at Smithfield, Rhode Island, U.S.A.,
and in New Zealand and Afghanistan. Californite and plasma are compact
varieties of idocrase (p. 275) and chalcedony (p. 247) respectively.
Verdite is a stone of rich green colour which is found in the form of
large boulders in the North Kaap River, South Africa; it is composed of
green mica (fuchsite) and some clayey matter.

Jade has of recent years been imitated in glass, but the latter is
recognizable by its vitreous lustre and inferior hardness, and sooner
or later by its frangibility.




                             CHAPTER XXXIV

                     SPODUMENE, IOLITE, BENITOITE


                               SPODUMENE

                       (_Kunzite_, _Hiddenite_)

Till a few years ago scarcely known outside the ranks of mineralogists,
spodumene suddenly leaped into notice in 1903 upon the discovery of the
lovely lilac-coloured stones (Plate XXIX, Fig. 10) at Pala, San Diego
County, California; they shortly afterwards received the name kunzite
after the well-known expert in gems, Dr. G. F. Kunz. The stones were
found here in a pegmatite dyke, and were of all shades, ranging from
pale pink to deep lilac, and at times as much as 150 carats in weight.
Paler kunzite occurs with beryl and tourmaline at Coahuila Mountain
in Riverside County, California, and colourless stones have recently
come to light in Madagascar. Kunzite is remarkable for its wonderful
dichroism; the beautiful violet tint that springs out in one direction
comes with greater surprise because of the uninteresting yellowish
tints in other directions. Unlike spodumene in general, kunzite is
phosphorescent under the influence of radium.

The emerald-green variety (Plate XXIX, Fig. 11), named hiddenite after
Mr. W. E. Hidden, who discovered in 1881 the only known occurrence, in
Alexander County, North Carolina, would no doubt have become popular
had the supply of material not been so very limited; few stones were
found, and the variety has never come to light elsewhere. The colour is
supposed to be due to chromic acid. Hiddenite being also dichroic, the
tint varies with the direction.

Spodumene is ordinarily rather a pale yellowish in hue, and, as its
name (which is derived from σποδίος, ash-coloured) suggests, is not
very attractive. Clear, lemon-yellow stones (Plate XXIX, Fig. 9) are
found in Brazil and Madagascar.

The species is interesting scientifically because it contains the
rare element lithium; it is a silicate of aluminium and lithium,
corresponding to the formula LiAl(SiO_{3})_{2}. The double refraction
is biaxial in character and positive in sign, the least and greatest
of the refractive indices being 1·660 and 1·675; the specific gravity
is 3·185, and hardness 6½ to 7 on Mohs’s scale. Spodumene has an easy
cleavage, and the cut stones call therefore for careful handling, lest
they be flawed or fractured. Two faceted stones, a beautiful kunzite
and a fine hiddenite, weighing 60 and 2½ carats respectively, are
exhibited in the British Museum (Natural History).


                                IOLITE

Known also by various other names—cordierite, dichroite, and
water-sapphire (_saphire d’eau_)—this species owes its interest
to the remarkable dichroism characterizing it, the principal
colours—smoky-blue and yellowish white—being in such contrast as to
be obvious to the unaided eye. The stones that are usually worked have
intrinsically a smoky-blue colour, and are found in waterworn masses
in the river-gravels of Ceylon, whence is the origin of the name
water-sapphire. Iolite, from ἴον, violet, and λίθος, stone, refers to
the colour; cordierite is named after Cordier, a French geologist, who
first studied the crystallography of the species; and dichroite, of
course, alludes to the most prominent character of the species.

Iolite is a silicate of aluminium and of magnesium and iron
corresponding to the formula H_{2}(Mg,Fe)_{4}Al_{8}Si_{10}O_{37}.
The double refraction is small in amount, biaxial in character, and
negative in sign, the least and greatest of the refractive indices
being 1·543 and 1·551; the specific gravity is 2·63, and hardness 7 on
Mohs’s scale. Iolite, if used, is worked and polished; it is seldom
faceted. A large worked piece, weighing 177 grams, which was formerly
in the Hawkins Collection, is exhibited in the British Museum (Natural
History).


                               BENITOITE

The babe among gem-stones, benitoite first saw the light of day a few
years ago, early in 1907. It occurs with the rare mineral neptunite,
which was previously known only from Greenland, in narrow veins of
natrolite in Diablo Range near the head-waters of the San Benito River,
San Benito County, California. Despite careful search the species has
not been found except within the original restricted area. To science
it is interesting both because of its composition, a silico-titanate
of barium, corresponding to the formula BaTiSi_{3}O_{9}, and because
its crystals belong to a class of crystalline symmetry which has
hitherto not been represented among minerals. The double refraction
is uniaxial, and since the ordinary index of refraction is 1·757 and
the extraordinary 1·804, it is positive in sign and large in amount,
namely, 0·047. The stones are characterized by strong dichroism, the
colour corresponding to the ordinary ray being white, and to the
extraordinary greenish blue to indigo depending upon the tint of the
stone. To obtain the best effect the stone must therefore be cut with
the table-facet parallel to the crystallographic axis. The specific
gravity is 3·65, and hardness 6½ on Mohs’s scale. When first discovered
the species was supposed to be sapphire, and many stones were cut and
sold as such. It is, however, much softer than sapphire, and is readily
distinguished by its optical characters, since it possesses greater
double refraction and of differing sign, so that, when tested with the
refractometer, the shadow-edge corresponding to the lower index of
refraction remains fixed in the case of benitoite, whereas the contrary
happens with sapphire. Benitoite also, unlike sapphire, fuses easily
to a transparent glass. Its blue colour, which is supposed to be due
to a small amount of free titanic acid present, appears to be stable.
Several stones as large as 1½ to 2 carats in weight have been found.
The largest of all, perfectly flawless, weighs just over 7 carats, and
is remarkable because it is about three times the next largest in point
of weight; it is the property of Mr. G. Eacret, of San Francisco.




                             CHAPTER XXXV

                    EUCLASE, PHENAKITE, BERYLLONITE


                                EUCLASE

This species comes near beryl in chemical composition, being a
silicate of aluminium and beryllium corresponding to the formula
Be(AlOH)SiO_{4}, and closely resembles aquamarine in colour and
appearance when cut. Owing to the rarity of the mineral good specimens
command high prices for museum collections, and it is seldom worth
while cutting it for jewellery. It derives its name from its easy
cleavage, εὖ easily, and κλάσις fracture. The double refraction is
biaxial in character and positive in sign, the least and greatest of
the refractive indices being 1·651 and 1·670 respectively; the specific
gravity is 3·07, and the hardness 7½ on Mohs’s scale. The colour is
usually a sea-green, but sometimes blue. Euclase occurs with topaz at
the rich mineral district of Minas Novas, Minas Geraes, Brazil, and has
also been found in the Ural district, Russia.


                               PHENAKITE

Another beryllium mineral, phenakite owes its name to the frequency
with which it has been mistaken for quartz, being derived from φέναξ,
deceiver. The clear, colourless crystals, somewhat complex in form,
have at times been cut, but they lack ‘fire,’ and despite their
